Repository: masasnakamura/2025_ACSNanosciAu_EXAFS

# 2025_ACSNanosciAu_EXAFS

## Related paper
- Journal : ACS Nanoscience Au
- DOI :
- Title : Unravelling Element-Selective Local Structures in Multi-Element Alloy Nanoparticles with EXAFS

## Overview
This repository contains python scripts developed for EXAFS fitting analysis of multi-element alloy (high-entropy alloy / compositionally complex alloy) nanoparticles.
Simultaneous fitting of multiple data at different absorption edges and temperatures is performed while imposing constraints based on physically reasonable and interpretable assumptions.
The details of the procedure is discussed in the article above.
The code requires xraylarch version 0.9.65.

## Contents
- scripts : Python scripts developed for the EXAFS analyses
  - tools.py : A collection of codes related to data processing and export
  - run_fit.py : A main script to perform fitting
- examples : The examples of the structural analyses, The results shown in the above mentioned paper
  - feffinp : The FEFF calculation results
  - in : The experimental data (Athena project files)
  - out : The EXAFS analyses results
    - {samplename}
      - dat : The EXAFS spectra extracted after background subtraction and Fourier transforms
      - fit : The EXAFS fitting result of the last cycle of the fitting
      - trial{n} : The results of the {n}th cycle of the fitting
      - samplename_fit.txt : Summary of the fitting result
      - {samplename}\_{n,r,ss}\_{val,err}.csv : The estimated parameters of coordination numbers, atomic radiis, and MSDs
      - {samplename}\_ss\_fit.{txt,png,csv} : The results of Einstein model fitting of MSDs
      - input_pars_{samplename}.csv : A copy of the input parameter file in the same name
      - run_fit.py : A copy of the python script in the same name
  - input_pars_{samplename}.csv : Input files to specify the EXAFS analyses conditions
  - prep_feff.py : A script to perform FEFF calculation before fitting
  - {tools,run_fit}.py : The python scripts
  - seq.ps1 : A script to run a series of fitting

## Usage
Cite the article above 

1. Preparation of input folders/files
  - ./in/{samplename}.prj
    - Athena project file containing experimental data
    - Data in the project should be named as {samplename}\_{temperature}\_{element}
  - ./feffinp/{element1}{edge}-{element2}/feff0001.dat
    - FEFF calculation results
    - In this version of code, only the first nearest neighbors are considered.
    - If your target has an fcc-based structure, "prep_feff.py" in the "example" is useful.
  - input_pars_{samplename}.csv
    - Parameters used in the EXAFS analysis
    - List of adjustable parameters
      | Parameter | Description |
      | --- | --- |
      | elem | element |
      | edge | absorption edge (K,L3 etc.) |
      | composition | molar fraction of the element |
      | amp | $S_0^2$ parameter used for EXAFS fitting |
      | enot_init | Initial value of $\Delta E_0$ |
      | r_init | Initial value of atomic radius |
      | pre_min | Range used to determine a pre-edge line (min) |
      | pre_max | Range used to determine a pre-edge line (max) |
      | post_min | Range used to determine a post-edge line (min) |
      | post_max | Range used to determine a post-edge line (min) |
      | nnorm | Polynomial order of a post-edge line |
      | bkg_max | Range used to determine a background (max) |
      | rbkg | $R_\mathrm{bkg}$ value used in background subtraction by AUTOBK algorithm |
      | kweight | Exponent of $k$-weighting of EXAFS before forward FT |
      | kmin_ftf | $k$-range of forward FT (min) |
      | kmax_ftf | $k$-range of forward FT (max) |
      | dk_ftf | Tapering parameter of forward FT window (Hanning) |
      | rmin_ftr | $r$-range of reverse FT (min) |
      | rmax_ftr | $r$-range of reverse FT (max) |
      | dr_ftr | Tapering parameter of reverse FT window (Hanning) |
2. Set parameters in run_fit.py
  - Edit the parameters between "input start" and "input end" comments
3. Run run_fit.py

## References
1. larch
2. larch
3. feff
4. autobk

File: examples/out/GaPGM/trial1/GaPGM_fit.txt (part 1 of 5)
start: 2025-01-24 00:47:02.723586
end: 2025-01-24 01:33:30.281482
delta: 0:46:27.557896


=================== FEFFIT RESULTS ====================
[[Statistics]]
   nvarys, npts       =  111, 8022
   n_independent      =  380.548
   chi_square         =  4113.58107
   reduced chi_square =  15.2610319
   r-factor           =  0.00626839
   Akaike info crit   =  1127.87055
   Bayesian info crit =  1565.38952
 
[[Datasets (42)]]
 dataset 1:
   fit space          = 'q'
   r-range            = 1.800, 3.000
   k-range            = 4.000, 15.000
   k window, dk       = 'hanning', 1.000
   paths used in fit  = ['./feffinp/RuK-Ru/feff0001.dat', './feffinp/RuK-Rh/feff0001.dat', './feffinp/RuK-Pd/feff0001.dat', './feffinp/RuK-Ir/feff0001.dat', './feffinp/RuK-Pt/feff0001.dat', './feffinp/RuK-Ga/feff0001.dat']
   k-weight           = 3
   epsilon_k          = Array(mean=7.8658e-04, std=0.00219912)
   epsilon_r          = 0.24511650
   n_independent      = 9.403
 dataset 2:
   fit space          = 'q'
   r-range            = 1.800, 3.000
   k-range            = 4.000, 15.000
   k window, dk       = 'hanning', 1.000
   paths used in fit  = ['./feffinp/RuK-Ru/feff0001.dat', './feffinp/RuK-Rh/feff0001.dat', './feffinp/RuK-Pd/feff0001.dat', './feffinp/RuK-Ir/feff0001.dat', './feffinp/RuK-Pt/feff0001.dat', './feffinp/RuK-Ga/feff0001.dat']
   k-weight           = 3
   epsilon_k          = Array(mean=6.5919e-04, std=0.00184459)
   epsilon_r          = 0.20541809
   n_independent      = 9.403
 dataset 3:
   fit space          = 'q'
   r-range            = 1.800, 3.000
   k-range            = 4.000, 15.000
   k window, dk       = 'hanning', 1.000
   paths used in fit  = ['./feffinp/RuK-Ru/feff0001.dat', './feffinp/RuK-Rh/feff0001.dat', './feffinp/RuK-Pd/feff0001.dat', './feffinp/RuK-Ir/feff0001.dat', './feffinp/RuK-Pt/feff0001.dat', './feffinp/RuK-Ga/feff0001.dat']
   k-weight           = 3
   epsilon_k          = Array(mean=5.3451e-04, std=0.00141884)
   epsilon_r          = 0.16656537
   n_independent      = 9.403
 dataset 4:
   fit space          = 'q'
   r-range            = 1.800, 3.000
   k-range            = 4.000, 15.000
   k window, dk       = 'hanning', 1.000
   paths used in fit  = ['./feffinp/RuK-Ru/feff0001.dat', './feffinp/RuK-Rh/feff0001.dat', './feffinp/RuK-Pd/feff0001.dat', './feffinp/RuK-Ir/feff0001.dat', './feffinp/RuK-Pt/feff0001.dat', './feffinp/RuK-Ga/feff0001.dat']
   k-weight           = 3
   epsilon_k          = Array(mean=8.5610e-04, std=0.00242718)
   epsilon_r          = 0.26678116
   n_independent      = 9.403
 dataset 5:
   fit space          = 'q'
   r-range            = 1.800, 3.000
   k-range            = 4.000, 15.000
   k window, dk       = 'hanning', 1.000
   paths used in fit  = ['./feffinp/RuK-Ru/feff0001.dat', './feffinp/RuK-Rh/feff0001.dat', './feffinp/RuK-Pd/feff0001.dat', './feffinp/RuK-Ir/feff0001.dat', './feffinp/RuK-Pt/feff0001.dat', './feffinp/RuK-Ga/feff0001.dat']
   k-weight           = 3
   epsilon_k          = Array(mean=6.2931e-04, std=0.00174973)
   epsilon_r          = 0.19610846
   n_independent      = 9.403
 dataset 6:
   fit space          = 'q'
   r-range            = 1.800, 3.000
   k-range            = 4.000, 15.000
   k window, dk       = 'hanning', 1.000
   paths used in fit  = ['./feffinp/RuK-Ru/feff0001.dat', './feffinp/RuK-Rh/feff0001.dat', './feffinp/RuK-Pd/feff0001.dat', './feffinp/RuK-Ir/feff0001.dat', './feffinp/RuK-Pt/feff0001.dat', './feffinp/RuK-Ga/feff0001.dat']
   k-weight           = 3
   epsilon_k          = Array(mean=9.0643e-04, std=0.00231816)
   epsilon_r          = 0.28246607
   n_independent      = 9.403
 dataset 7:
   fit space          = 'q'
   r-range            = 1.800, 3.000
   k-range            = 4.000, 15.000
   k window, dk       = 'hanning', 1.000
   paths used in fit  = ['./feffinp/RuK-Ru/feff0001.dat', './feffinp/RuK-Rh/feff0001.dat', './feffinp/RuK-Pd/feff0001.dat', './feffinp/RuK-Ir/feff0001.dat', './feffinp/RuK-Pt/feff0001.dat', './feffinp/RuK-Ga/feff0001.dat']
   k-weight           = 3
   epsilon_k          = Array(mean=6.6038e-04, std=0.00139325)
   epsilon_r          = 0.20579120
   n_independent      = 9.403
 dataset 8:
   fit space          = 'q'
   r-range            = 1.800, 3.100
   k-range            = 4.000, 15.000
   k window, dk       = 'hanning', 1.000
   paths used in fit  = ['./feffinp/RhK-Ru/feff0001.dat', './feffinp/RhK-Rh/feff0001.dat', './feffinp/RhK-Pd/feff0001.dat', './feffinp/RhK-Ir/feff0001.dat', './feffinp/RhK-Pt/feff0001.dat', './feffinp/RhK-Ga/feff0001.dat']
   k-weight           = 3
   epsilon_k          = Array(mean=5.4602e-04, std=0.00140758)
   epsilon_r          = 0.17015140
   n_independent      = 10.104
 dataset 9:
   fit space          = 'q'
   r-range            = 1.800, 3.100
   k-range            = 4.000, 15.000
   k window, dk       = 'hanning', 1.000
   paths used in fit  = ['./feffinp/RhK-Ru/feff0001.dat', './feffinp/RhK-Rh/feff0001.dat', './feffinp/RhK-Pd/feff0001.dat', './feffinp/RhK-Ir/feff0001.dat', './feffinp/RhK-Pt/feff0001.dat', './feffinp/RhK-Ga/feff0001.dat']
   k-weight           = 3
   epsilon_k          = Array(mean=7.7780e-04, std=0.00214758)
   epsilon_r          = 0.24237969
   n_independent      = 10.104
 dataset 10:
   fit space          = 'q'
   r-range            = 1.800, 3.100
   k-range            = 4.000, 15.000
   k window, dk       = 'hanning', 1.000
   paths used in fit  = ['./feffinp/RhK-Ru/feff0001.dat', './feffinp/RhK-Rh/feff0001.dat', './feffinp/RhK-Pd/feff0001.dat', './feffinp/RhK-Ir/feff0001.dat', './feffinp/RhK-Pt/feff0001.dat', './feffinp/RhK-Ga/feff0001.dat']
   k-weight           = 3
   epsilon_k          = Array(mean=3.4685e-04, std=6.8844e-04)
   epsilon_r          = 0.10808673
   n_independent      = 10.104
 dataset 11:
   fit space          = 'q'
   r-range            = 1.800, 3.100
   k-range            = 4.000, 15.000
   k window, dk       = 'hanning', 1.000
   paths used in fit  = ['./feffinp/RhK-Ru/feff0001.dat', './feffinp/RhK-Rh/feff0001.dat', './feffinp/RhK-Pd/feff0001.dat', './feffinp/RhK-Ir/feff0001.dat', './feffinp/RhK-Pt/feff0001.dat', './feffinp/RhK-Ga/feff0001.dat']
   k-weight           = 3
   epsilon_k          = Array(mean=5.1031e-04, std=0.00130926)
   epsilon_r          = 0.15902527
   n_independent      = 10.104
 dataset 12:
   fit space          = 'q'
   r-range            = 1.800, 3.100
   k-range            = 4.000, 15.000
   k window, dk       = 'hanning', 1.000
   paths used in fit  = ['./feffinp/RhK-Ru/feff0001.dat', './feffinp/RhK-Rh/feff0001.dat', './feffinp/RhK-Pd/feff0001.dat', './feffinp/RhK-Ir/feff0001.dat', './feffinp/RhK-Pt/feff0001.dat', './feffinp/RhK-Ga/feff0001.dat']
   k-weight           = 3
   epsilon_k          = Array(mean=4.8250e-04, std=0.00121691)
   epsilon_r          = 0.15035809
   n_independent      = 10.104
 dataset 13:
   fit space          = 'q'
   r-range            = 1.800, 3.100
   k-range            = 4.000, 15.000
   k window, dk       = 'hanning', 1.000
   paths used in fit  = ['./feffinp/RhK-Ru/feff0001.dat', './feffinp/RhK-Rh/feff0001.dat', './feffinp/RhK-Pd/feff0001.dat', './feffinp/RhK-Ir/feff0001.dat', './feffinp/RhK-Pt/feff0001.dat', './feffinp/RhK-Ga/feff0001.dat']
   k-weight           = 3
   epsilon_k          = Array(mean=7.0911e-04, std=0.00126730)
   epsilon_r          = 0.22097379
   n_independent      = 10.104
 dataset 14:
   fit space          = 'q'
   r-range            = 1.800, 3.100
   k-range            = 4.000, 15.000
   k window, dk       = 'hanning', 1.000
   paths used in fit  = ['./feffinp/RhK-Ru/feff0001.dat', './feffinp/RhK-Rh/feff0001.dat', './feffinp/RhK-Pd/feff0001.dat', './feffinp/RhK-Ir/feff0001.dat', './feffinp/RhK-Pt/feff0001.dat', './feffinp/RhK-Ga/feff0001.dat']
   k-weight           = 3
   epsilon_k          = Array(mean=3.8409e-04, std=3.6955e-04)
   epsilon_r          = 0.11969123
   n_independent      = 10.104
 dataset 15:
   fit space          = 'q'
   r-range            = 1.800, 3.100
   k-range            = 4.000, 15.000
   k window, dk       = 'hanning', 1.000
   paths used in fit  = ['./feffinp/PdK-Ru/feff0001.dat', './feffinp/PdK-Rh/feff0001.dat', './feffinp/PdK-Pd/feff0001.dat', './feffinp/PdK-Ir/feff0001.dat', './feffinp/PdK-Pt/feff0001.dat', './feffinp/PdK-Ga/feff0001.dat']
   k-weight           = 3
   epsilon_k          = Array(mean=4.3256e-04, std=9.8437e-04)
   epsilon_r          = 0.13479571
   n_independent      = 10.104
 dataset 16:
   fit space          = 'q'
   r-range            = 1.800, 3.100
   k-range            = 4.000, 15.000
   k window, dk       = 'hanning', 1.000
   paths used in fit  = ['./feffinp/PdK-Ru/feff0001.dat', './feffinp/PdK-Rh/feff0001.dat', './feffinp/PdK-Pd/feff0001.dat', './feffinp/PdK-Ir/feff0001.dat', './feffinp/PdK-Pt/feff0001.dat', './feffinp/PdK-Ga/feff0001.dat']
   k-weight           = 3
   epsilon_k          = Array(mean=6.0595e-04, std=0.00146530)
   epsilon_r          = 0.18882650
   n_independent      = 10.104
 dataset 17:
   fit space          = 'q'
   r-range            = 1.800, 3.100
   k-range            = 4.000, 15.000
   k window, dk       = 'hanning', 1.000
   paths used in fit  = ['./feffinp/PdK-Ru/feff0001.dat', './feffinp/PdK-Rh/feff0001.dat', './feffinp/PdK-Pd/feff0001.dat', './feffinp/PdK-Ir/feff0001.dat', './feffinp/PdK-Pt/feff0001.dat', './feffinp/PdK-Ga/feff0001.dat']
   k-weight           = 3
   epsilon_k          = Array(mean=5.7664e-04, std=0.00139768)
   epsilon_r          = 0.17969318
   n_independent      = 10.104
 dataset 18:
   fit space          = 'q'
   r-range            = 1.800, 3.100
   k-range            = 4.000, 15.000
   k window, dk       = 'hanning', 1.000
   paths used in fit  = ['./feffinp/PdK-Ru/feff0001.dat', './feffinp/PdK-Rh/feff0001.dat', './feffinp/PdK-Pd/feff0001.dat', './feffinp/PdK-Ir/feff0001.dat', './feffinp/PdK-Pt/feff0001.dat', './feffinp/PdK-Ga/feff0001.dat']
   k-weight           = 3
   epsilon_k          = Array(mean=3.4616e-04, std=7.8562e-04)
   epsilon_r          = 0.10787258
   n_independent      = 10.104
 dataset 19:
   fit space          = 'q'
   r-range            = 1.800, 3.100
   k-range            = 4.000, 15.000
   k window, dk       = 'hanning', 1.000
   paths used in fit  = ['./feffinp/PdK-Ru/feff0001.dat', './feffinp/PdK-Rh/feff0001.dat', './feffinp/PdK-Pd/feff0001.dat', './feffinp/PdK-Ir/feff0001.dat', './feffinp/PdK-Pt/feff0001.dat', './feffinp/PdK-Ga/feff0001.dat']
   k-weight           = 3
   epsilon_k          = Array(mean=4.1890e-04, std=8.8459e-04)
   epsilon_r          = 0.13054002
   n_independent      = 10.104
 dataset 20:
   fit space          = 'q'
   r-range            = 1.800, 3.100
   k-range            = 4.000, 15.000
   k window, dk       = 'hanning', 1.000
   paths used in fit  = ['./feffinp/PdK-Ru/feff0001.dat', './feffinp/PdK-Rh/feff0001.dat', './feffinp/PdK-Pd/feff0001.dat', './feffinp/PdK-Ir/feff0001.dat', './feffinp/PdK-Pt/feff0001.dat', './feffinp/PdK-Ga/feff0001.dat']
   k-weight           = 3
   epsilon_k          = Array(mean=5.9421e-04, std=8.4226e-04)
   epsilon_r          = 0.18516953
   n_independent      = 10.104
 dataset 21:
   fit space          = 'q'
   r-range            = 1.800, 3.100
   k-range            = 4.000, 15.000
   k window, dk       = 'hanning', 1.000
   paths used in fit  = ['./feffinp/PdK-Ru/feff0001.dat', './feffinp/PdK-Rh/feff0001.dat', './feffinp/PdK-Pd/feff0001.dat', './feffinp/PdK-Ir/feff0001.dat', './feffinp/PdK-Pt/feff0001.dat', './feffinp/PdK-Ga/feff0001.dat']
   k-weight           = 3
   epsilon_k          = Array(mean=5.2306e-04, std=6.6072e-04)
   epsilon_r          = 0.16299807
   n_independent      = 10.104
 dataset 22:
   fit space          = 'q'
   r-range            = 1.500, 3.400
   k-range            = 3.000, 8.300
   k window, dk       = 'hanning', 1.000
   paths used in fit  = ['./feffinp/IrL3-Ru/feff0001.dat', './feffinp/IrL3-Rh/feff0001.dat', './feffinp/IrL3-Pd/feff0001.dat', './feffinp/IrL3-Ir/feff0001.dat', './feffinp/IrL3-Pt/feff0001.dat', './feffinp/IrL3-Ga/feff0001.dat']
   k-weight           = 3
   epsilon_k          = Array(mean=0.00196254, std=0.00407670)
   epsilon_r          = 0.07704554
   n_independent      = 7.411
 dataset 23:
   fit space          = 'q'
   r-range            = 1.500, 3.400
   k-range            = 3.000, 8.300
   k window, dk       = 'hanning', 1.000
   paths used in fit  = ['./feffinp/IrL3-Ru/feff0001.dat', './feffinp/IrL3-Rh/feff0001.dat', './feffinp/IrL3-Pd/feff0001.dat', './feffinp/IrL3-Ir/feff0001.dat', './feffinp/IrL3-Pt/feff0001.dat', './feffinp/IrL3-Ga/feff0001.dat']
   k-weight           = 3
   epsilon_k          = Array(mean=0.00196477, std=0.00411573)
   epsilon_r          = 0.07713304
   n_independent      = 7.411
 dataset 24:
   fit space          = 'q'
   r-range            = 1.500, 3.400
   k-range            = 3.000, 8.300
   k window, dk       = 'hanning', 1.000
   paths used in fit  = ['./feffinp/IrL3-Ru/feff0001.dat', './feffinp/IrL3-Rh/feff0001.dat', './feffinp/IrL3-Pd/feff0001.dat', './feffinp/IrL3-Ir/feff0001.dat', './feffinp/IrL3-Pt/feff0001.dat', './feffinp/IrL3-Ga/feff0001.dat']
   k-weight           = 3
   epsilon_k          = Array(mean=0.00198202, std=0.00407627)
   epsilon_r          = 0.07781024
   n_independent      = 7.411
 dataset 25:
   fit space          = 'q'
   r-range            = 1.500, 3.400
   k-range            = 3.000, 8.300
   k window, dk       = 'hanning', 1.000
   paths used in fit  = ['./feffinp/IrL3-Ru/feff0001.dat', './feffinp/IrL3-Rh/feff0001.dat', './feffinp/IrL3-Pd/feff0001.dat', './feffinp/IrL3-Ir/feff0001.dat', './feffinp/IrL3-Pt/feff0001.dat', './feffinp/IrL3-Ga/feff0001.dat']
   k-weight           = 3
   epsilon_k          = Array(mean=0.00195422, std=0.00408359)
   epsilon_r          = 0.07671878
   n_independent      = 7.411
 dataset 26:
   fit space          = 'q'
   r-range            = 1.500, 3.400
   k-range            = 3.000, 8.300
   k window, dk       = 'hanning', 1.000
   paths used in fit  = ['./feffinp/IrL3-Ru/feff0001.dat', './feffinp/IrL3-Rh/feff0001.dat', './feffinp/IrL3-Pd/feff0001.dat', './feffinp/IrL3-Ir/feff0001.dat', './feffinp/IrL3-Pt/feff0001.dat', './feffinp/IrL3-Ga/feff0001.dat']
   k-weight           = 3
   epsilon_k          = Array(mean=0.00194463, std=0.00408318)
   epsilon_r          = 0.07634245
   n_independent      = 7.411
 dataset 27:
   fit space          = 'q'
   r-range            = 1.500, 3.400
   k-range            = 3.000, 8.300
   k window, dk       = 'hanning', 1.000
   paths used in fit  = ['./feffinp/IrL3-Ru/feff0001.dat', './feffinp/IrL3-Rh/feff0001.dat', './feffinp/IrL3-Pd/feff0001.dat', './feffinp/IrL3-Ir/feff0001.dat', './feffinp/IrL3-Pt/feff0001.dat', './feffinp/IrL3-Ga/feff0001.dat']
   k-weight           = 3
   epsilon_k          = Array(mean=0.00222813, std=0.00469307)
   epsilon_r          = 0.08747208
   n_independent      = 7.411
 dataset 28:
   fit space          = 'q'
   r-range            = 1.500, 3.400
   k-range            = 3.000, 8.300
   k window, dk       = 'hanning', 1.000
   paths used in fit  = ['./feffinp/IrL3-Ru/feff0001.dat', './feffinp/IrL3-Rh/feff0001.dat', './feffinp/IrL3-Pd/feff0001.dat', './feffinp/IrL3-Ir/feff0001.dat', './feffinp/IrL3-Pt/feff0001.dat', './feffinp/IrL3-Ga/feff0001.dat']
   k-weight           = 3
   epsilon_k          = Array(mean=0.00224592, std=0.00474096)
   epsilon_r          = 0.08817039
   n_independent      = 7.411
 dataset 29:
   fit space          = 'q'
   r-range            = 2.100, 3.200
   k-range            = 4.000, 15.000
   k window, dk       = 'hanning', 1.000
   paths used in fit  = ['./feffinp/PtL3-Ru/feff0001.dat', './feffinp/PtL3-Rh/feff0001.dat', './feffinp/PtL3-Pd/feff0001.dat', './feffinp/PtL3-Ir/feff0001.dat', './feffinp/PtL3-Pt/feff0001.dat', './feffinp/PtL3-Ga/feff0001.dat']
   k-weight           = 3
   epsilon_k          = Array(mean=9.2767e-04, std=0.00157873)
   epsilon_r          = 0.28908288
   n_independent      = 8.703
 dataset 30:
   fit space          = 'q'
   r-range            = 2.100, 3.200
   k-range            = 4.000, 15.000
   k window, dk       = 'hanning', 1.000
   paths used in fit  = ['./feffinp/PtL3-Ru/feff0001.dat', './feffinp/PtL3-Rh/feff0001.dat', './feffinp/PtL3-Pd/feff0001.dat', './feffinp/PtL3-Ir/feff0001.dat', './feffinp/PtL3-Pt/feff0001.dat', './feffinp/PtL3-Ga/feff0001.dat']
   k-weight           = 3
   epsilon_k          = Array(mean=6.8497e-04, std=0.00145199)
   epsilon_r          = 0.21345240
   n_independent      = 8.703
 dataset 31:
   fit space          = 'q'
   r-range            = 2.100, 3.200
   k-range            = 4.000, 15.000
   k window, dk       = 'hanning', 1.000
   paths used in fit  = ['./feffinp/PtL3-Ru/feff0001.dat', './feffinp/PtL3-Rh/feff0001.dat', './feffinp/PtL3-Pd/feff0001.dat', './feffinp/PtL3-Ir/feff0001.dat', './feffinp/PtL3-Pt/feff0001.dat', './feffinp/PtL3-Ga/feff0001.dat']
   k-weight           = 3
   epsilon_k          = Array(mean=9.8369e-04, std=0.00200720)
   epsilon_r          = 0.30654135
   n_independent      = 8.703
 dataset 32:
   fit space          = 'q'
   r-range            = 2.100, 3.200
   k-range            = 4.000, 15.000
   k window, dk       = 'hanning', 1.000
   paths used in fit  = ['./feffinp/PtL3-Ru/feff0001.dat', './feffinp/PtL3-Rh/feff0001.dat', './feffinp/PtL3-Pd/feff0001.dat', './feffinp/PtL3-Ir/feff0001.dat', './feffinp/PtL3-Pt/feff0001.dat', './feffinp/PtL3-Ga/feff0001.dat']
   k-weight           = 3
   epsilon_k          = Array(mean=9.2184e-04, std=0.00154469)
   epsilon_r          = 0.28726735
   n_independent      = 8.703
 dataset 33:
   fit space          = 'q'
   r-range            = 2.100, 3.200
   k-range            = 4.000, 15.000
   k window, dk       = 'hanning', 1.000
   paths used in fit  = ['./feffinp/PtL3-Ru/feff0001.dat', './feffinp/PtL3-Rh/feff0001.dat', './feffinp/PtL3-Pd/feff0001.dat', './feffinp/PtL3-Ir/feff0001.dat', './feffinp/PtL3-Pt/feff0001.dat', './feffinp/PtL3-Ga/feff0001.dat']
   k-weight           = 3
   epsilon_k          = Array(mean=7.8277e-04, std=0.00148289)
   epsilon_r          = 0.24392858
   n_independent      = 8.703
 dataset 34:
   fit space          = 'q'
   r-range            = 2.100, 3.200
   k-range            = 4.000, 15.000
   k window, dk       = 'hanning', 1.000
   paths used in fit  = ['./feffinp/PtL3-Ru/feff0001.dat', './feffinp/PtL3-Rh/feff0001.dat', './feffinp/PtL3-Pd/feff0001.dat', './feffinp/PtL3-Ir/feff0001.dat', './feffinp/PtL3-Pt/feff0001.dat', './feffinp/PtL3-Ga/feff0001.dat']
   k-weight           = 3
   epsilon_k          = Array(mean=6.5140e-04, std=0.00168356)
   epsilon_r          = 0.20299210
   n_independent      = 8.703
 dataset 35:
   fit space          = 'q'
   r-range            = 2.100, 3.200
   k-range            = 4.000, 15.000
   k window, dk       = 'hanning', 1.000
   paths used in fit  = ['./feffinp/PtL3-Ru/feff0001.dat', './feffinp/PtL3-Rh/feff0001.dat', './feffinp/PtL3-Pd/feff0001.dat', './feffinp/PtL3-Ir/feff0001.dat', './feffinp/PtL3-Pt/feff0001.dat', './feffinp/PtL3-Ga/feff0001.dat']
   k-weight           = 3
   epsilon_k          = Array(mean=6.5691e-04, std=0.00168328)
   epsilon_r          = 0.20470798
   n_independent      = 8.703
 dataset 36:
   fit space          = 'q'
   r-range            = 1.800, 3.300
   k-range            = 3.000, 11.000
   k window, dk       = 'hanning', 1.000
   paths used in fit  = ['./feffinp/GaK-Ru/feff0001.dat', './feffinp/GaK-Rh/feff0001.dat', './feffinp/GaK-Pd/feff0001.dat', './feffinp/GaK-Ir/feff0001.dat', './feffinp/GaK-Pt/feff0001.dat', './feffinp/GaK-Ga/feff0001.dat']
   k-weight           = 3
   epsilon_k          = Array(mean=0.00169993, std=0.00361151)
   epsilon_r          = 0.17890086
   n_independent      = 8.639
 dataset 37:
   fit space          = 'q'
   r-range            = 1.800, 3.300
   k-range            = 3.000, 11.000
   k window, dk       = 'hanning', 1.000
   paths used in fit  = ['./feffinp/GaK-Ru/feff0001.dat', './feffinp/GaK-Rh/feff0001.dat', './feffinp/GaK-Pd/feff0001.dat', './feffinp/GaK-Ir/feff0001.dat', './feffinp/GaK-Pt/feff0001.dat', './feffinp/GaK-Ga/feff0001.dat']
   k-weight           = 3
   epsilon_k          = Array(mean=0.00209547, std=0.00363644)
   epsilon_r          = 0.22052713
   n_independent      = 8.639
 dataset 38:
   fit space          = 'q'
   r-range            = 1.800, 3.300
   k-range            = 3.000, 11.000
   k window, dk       = 'hanning', 1.000
   paths used in fit  = ['./feffinp/GaK-Ru/feff0001.dat', './feffinp/GaK-Rh/feff0001.dat', './feffinp/GaK-Pd/feff0001.dat', './feffinp/GaK-Ir/feff0001.dat', './feffinp/GaK-Pt/feff0001.dat', './feffinp/GaK-Ga/feff0001.dat']
   k-weight           = 3
   epsilon_k          = Array(mean=0.00189541, std=0.00325262)
   epsilon_r          = 0.19947332
   n_independent      = 8.639
 dataset 39:
   fit space          = 'q'
   r-range            = 1.800, 3.300
   k-range            = 3.000, 11.000
   k window, dk       = 'hanning', 1.000
   paths used in fit  = ['./feffinp/GaK-Ru/feff0001.dat', './feffinp/GaK-Rh/feff0001.dat', './feffinp/GaK-Pd/feff0001.dat', './feffinp/GaK-Ir/feff0001.dat', './feffinp/GaK-Pt/feff0001.dat', './feffinp/GaK-Ga/feff0001.dat']
   k-weight           = 3
   epsilon_k          = Array(mean=0.00218264, std=0.00366411)
   epsilon_r          = 0.22970138
   n_independent      = 8.639
 dataset 40:
   fit space          = 'q'
   r-range            = 1.800, 3.300
   k-range            = 3.000, 11.000
   k window, dk       = 'hanning', 1.000
   paths used in fit  = ['./feffinp/GaK-Ru/feff0001.dat', './feffinp/GaK-Rh/feff0001.dat', './feffinp/GaK-Pd/feff0001.dat', './feffinp/GaK-Ir/feff0001.dat', './feffinp/GaK-Pt/feff0001.dat', './feffinp/GaK-Ga/feff0001.dat']
   k-weight           = 3
   epsilon_k          = Array(mean=0.00185991, std=0.00384740)
   epsilon_r          = 0.19573730
   n_independent      = 8.639
 dataset 41:
   fit space          = 'q'
   r-range            = 1.800, 3.300
   k-range            = 3.000, 11.000
   k window, dk       = 'hanning', 1.000
   paths used in fit  = ['./feffinp/GaK-Ru/feff0001.dat', './feffinp/GaK-Rh/feff0001.dat', './feffinp/GaK-Pd/feff0001.dat', './feffinp/GaK-Ir/feff0001.dat', './feffinp/GaK-Pt/feff0001.dat', './feffinp/GaK-Ga/feff0001.dat']
   k-weight           = 3
   epsilon_k          = Array(mean=0.00150236, std=0.00374316)
   epsilon_r          = 0.15810888
   n_independent      = 8.639
 dataset 42:
   fit space          = 'q'
   r-range            = 1.800, 3.300
   k-range            = 3.000, 11.000
   k window, dk       = 'hanning', 1.000
   paths used in fit  = ['./feffinp/GaK-Ru/feff0001.dat', './feffinp/GaK-Rh/feff0001.dat', './feffinp/GaK-Pd/feff0001.dat', './feffinp/GaK-Ir/feff0001.dat', './feffinp/GaK-Pt/feff0001.dat', './feffinp/GaK-Ga/feff0001.dat']
   k-weight           = 3
   epsilon_k          = Array(mean=0.00146192, std=0.00330039)
   epsilon_r          = 0.15385215
   n_independent      = 8.639
 
[[Variables]]
   amp_Ga         =  0.88700000 (fixed)
   amp_Ir         =  0.83100000 (fixed)
   amp_Pd         =  0.89200000 (fixed)
   amp_Pt         =  0.86100000 (fixed)
   amp_Rh         =  0.92200000 (fixed)
   amp_Ru         =  0.89200000 (fixed)
   enot_Ga        = -0.41166480 +/-unknown   (init=  0.00000000)
   enot_Ir        =  8.54072631 +/-unknown   (init=  10.0000000)
   enot_Pd        =  0.27001076 +/-unknown   (init=  0.00000000)
   enot_Pt        =  9.82891846 +/-unknown   (init=  10.0000000)
   enot_Rh        = -0.04415061 +/-unknown   (init=  0.00000000)
   enot_Ru        = -5.23861188 +/-unknown   (init=  0.00000000)
   n_GaGa         =  0.23171749 +/-unknown   (init=  0.14835240)
   n_GaIr         =  0.47243874 +/-unknown  = 'n_IrGa'
   n_GaPd         =  0.47243235 +/-unknown  = 'n_PdGa'
   n_GaPt         =  0.39977199 +/-unknown  = 'n_PtGa'
   n_GaRh         =  0.16516520 +/-unknown  = 'n_RhGa'
   n_GaRu         =  5.2222e-10 +/-unknown  = 'n_RuGa'
   n_IrGa         =  0.47243874 +/-unknown   (init=  0.21729120)
   n_IrIr         =  0.45863299 +/-unknown   (init=  0.31826560)
   n_IrPd         =  0.12964280 +/-unknown  = 'n_PdIr'
   n_IrPt         =  0.21578353 +/-unknown   (init=  0.27830400)
   n_IrRh         =  0.33251084 +/-unknown  = 'n_RhIr'
   n_IrRu         =  0.20024862 +/-unknown  = 'n_RuIr'
   n_PdGa         =  0.47243235 +/-unknown   (init=  0.21558600)
   n_PdIr         =  0.12964280 +/-unknown   (init=  0.31576800)
   n_PdPd         =  0.76849559 +/-unknown   (init=  0.31329000)
   n_PdPt         =  0.29442235 +/-unknown   (init=  0.27612000)
   n_PdRh         =  0.30732962 +/-unknown  = 'n_RhPd'
   n_PdRu         =  2.9835e-09 +/-unknown  = 'n_RuPd'
   n_PtGa         =  0.39977199 +/-unknown   (init=  0.19000800)
   n_PtIr         =  0.21578353 +/-unknown  = 'n_IrPt'
   n_PtPd         =  0.29442235 +/-unknown  = 'n_PdPt'
   n_PtPt         =  0.17166089 +/-unknown   (init=  0.24336000)
   n_PtRh         =  0.15993333 +/-unknown  = 'n_RhPt'
   n_PtRu         =  0.17421584 +/-unknown  = 'n_RuPt'
   n_RhGa         =  0.16516520 +/-unknown   (init=  0.23519580)
   n_RhIr         =  0.33251084 +/-unknown   (init=  0.34449040)
   n_RhPd         =  0.30732962 +/-unknown   (init=  0.34178700)
   n_RhPt         =  0.15993333 +/-unknown   (init=  0.30123600)
   n_RhRh         =  0.43048793 +/-unknown   (init=  0.37287610)
   n_RhRu         =  0.38474290 +/-unknown  = 'n_RuRh'
   n_RuGa         =  5.2222e-10 +/-unknown   (init=  0.21156660)
   n_RuIr         =  0.20024862 +/-unknown   (init=  0.30988080)
   n_RuPd         =  2.9835e-09 +/-unknown   (init=  0.30744900)
   n_RuPt         =  0.17421584 +/-unknown   (init=  0.27097200)
   n_RuRh         =  0.38474290 +/-unknown   (init=  0.33541470)
   n_RuRu         =  0.00724741 +/-unknown   (init=  0.30171690)
   r_Ga_008K      =  1.29922877 +/-unknown   (init=  1.35400000)
   r_Ga_050K      =  1.29860233 +/-unknown   (init=  1.35400000)
   r_Ga_100C      =  1.28298550 +/-unknown   (init=  1.35400000)
   r_Ga_100K      =  1.29846884 +/-unknown   (init=  1.35400000)
   r_Ga_150K      =  1.29507332 +/-unknown   (init=  1.35400000)
   r_Ga_200K      =  1.29571604 +/-unknown   (init=  1.35400000)
   r_Ga_300K      =  1.28948073 +/-unknown   (init=  1.35400000)
   r_Ir_008K      =  1.32462136 +/-unknown   (init=  1.35800000)
   r_Ir_050K      =  1.32683472 +/-unknown   (init=  1.35800000)
   r_Ir_100C      =  1.32955844 +/-unknown   (init=  1.35800000)
   r_Ir_100K      =  1.32734777 +/-unknown   (init=  1.35800000)
   r_Ir_150K      =  1.32750679 +/-unknown   (init=  1.35800000)
   r_Ir_200K      =  1.32796625 +/-unknown   (init=  1.35800000)
   r_Ir_300K      =  1.32871670 +/-unknown   (init=  1.35800000)
   r_Pd_008K      =  1.36763071 +/-unknown   (init=  1.37500000)
   r_Pd_050K      =  1.36803355 +/-unknown   (init=  1.37500000)
   r_Pd_100C      =  1.36518031 +/-unknown   (init=  1.37500000)
   r_Pd_100K      =  1.36827489 +/-unknown   (init=  1.37500000)
   r_Pd_150K      =  1.36675655 +/-unknown   (init=  1.37500000)
   r_Pd_200K      =  1.36741012 +/-unknown   (init=  1.37500000)
   r_Pd_300K      =  1.36598847 +/-unknown   (init=  1.37500000)
   r_Pt_008K      =  1.38711080 +/-unknown   (init=  1.38600000)
   r_Pt_050K      =  1.38688284 +/-unknown   (init=  1.38600000)
   r_Pt_100C      =  1.38658938 +/-unknown   (init=  1.38600000)
   r_Pt_100K      =  1.38568517 +/-unknown   (init=  1.38600000)
   r_Pt_150K      =  1.38317613 +/-unknown   (init=  1.38600000)
   r_Pt_200K      =  1.38431887 +/-unknown   (init=  1.38600000)
   r_Pt_300K      =  1.38436421 +/-unknown   (init=  1.38600000)
   r_Rh_008K      =  1.36018915 +/-unknown   (init=  1.34500000)
   r_Rh_050K      =  1.35930906 +/-unknown   (init=  1.34500000)
   r_Rh_100C      =  1.36221347 +/-unknown   (init=  1.34500000)
   r_Rh_100K      =  1.36037415 +/-unknown   (init=  1.34500000)
   r_Rh_150K      =  1.36116204 +/-unknown   (init=  1.34500000)
   r_Rh_200K      =  1.36006078 +/-unknown   (init=  1.34500000)
   r_Rh_300K      =  1.36036649 +/-unknown   (init=  1.34500000)
   r_Ru_008K      =  1.30443365 +/-unknown   (init=  1.33900000)
   r_Ru_050K      =  1.30455056 +/-unknown   (init=  1.33900000)
   r_Ru_100C      =  1.29329732 +/-unknown   (init=  1.33900000)
   r_Ru_100K      =  1.30302098 +/-unknown   (init=  1.33900000)
   r_Ru_150K      =  1.29853402 +/-unknown   (init=  1.33900000)
   r_Ru_200K      =  1.30327769 +/-unknown   (init=  1.33900000)
   r_Ru_300K      =  1.30337512 +/-unknown   (init=  1.33900000)
   ss_Ga_008K     =  0.00979403 +/-unknown   (init=  0.00173941)
   ss_Ga_050K     =  0.01135076 +/-unknown   (init=  0.00180432)
   ss_Ga_100C     =  0.01711427 +/-unknown   (init=  0.00664271)
   ss_Ga_100K     =  0.01127973 +/-unknown   (init=  0.00228391)
   ss_Ga_150K     =  0.01130177 +/-unknown   (init=  0.00298467)
   ss_Ga_200K     =  0.01223230 +/-unknown   (init=  0.00376401)
   ss_Ga_300K     =  0.01427039 +/-unknown   (init=  0.00541009)
   ss_Ir_008K     =  6.1077e-04 +/-unknown   (init=  6.3091e-04)
   ss_Ir_050K     =  7.4720e-04 +/-unknown   (init=  6.5445e-04)
   ss_Ir_100C     =  0.00205764 +/-unknown   (init=  0.00240941)
   ss_Ir_100K     =  8.6939e-04 +/-unknown   (init=  8.2841e-04)
   ss_Ir_150K     =  0.00115288 +/-unknown   (init=  0.00108258)
   ss_Ir_200K     =  0.00119817 +/-unknown   (init=  0.00136526)
   ss_Ir_300K     =  0.00176459 +/-unknown   (init=  0.00196232)
   ss_Pd_008K     =  0.00216747 +/-unknown   (init=  0.00113956)
   ss_Pd_050K     =  0.00232142 +/-unknown   (init=  0.00118208)
   ss_Pd_100C     =  0.00464409 +/-unknown   (init=  0.00435191)
   ss_Pd_100K     =  0.00244564 +/-unknown   (init=  0.00149628)
   ss_Pd_150K     =  0.00274079 +/-unknown   (init=  0.00195537)
   ss_Pd_200K     =  0.00298641 +/-unknown   (init=  0.00246595)
   ss_Pd_300K     =  0.00360936 +/-unknown   (init=  0.00354437)
   ss_Pt_008K     = -4.1224e-04 +/-unknown   (init=  6.2164e-04)
   ss_Pt_050K     = -3.8144e-04 +/-unknown   (init=  6.4484e-04)
   ss_Pt_100C     =  0.00207287 +/-unknown   (init=  0.00237400)
   ss_Pt_100K     = -1.2475e-04 +/-unknown   (init=  8.1623e-04)
   ss_Pt_150K     =  1.2856e-04 +/-unknown   (init=  0.00106667)
   ss_Pt_200K     =  3.3523e-04 +/-unknown   (init=  0.00134520)
   ss_Pt_300K     =  0.00124658 +/-unknown   (init=  0.00193348)
   ss_Rh_008K     =  6.4737e-04 +/-unknown   (init=  0.00117847)
   ss_Rh_050K     =  4.8205e-04 +/-unknown   (init=  0.00122245)
   ss_Rh_100C     =  0.00280875 +/-unknown   (init=  0.00450051)
   ss_Rh_100K     =  7.2484e-04 +/-unknown   (init=  0.00154738)
   ss_Rh_150K     =  8.7968e-04 +/-unknown   (init=  0.00202215)
   ss_Rh_200K     =  0.00130325 +/-unknown   (init=  0.00255016)
   ss_Rh_300K     =  0.00213683 +/-unknown   (init=  0.00366540)
   ss_Ru_008K     =  0.00185149 +/-unknown   (init=  0.00119988)
   ss_Ru_050K     =  0.00234097 +/-unknown   (init=  0.00124465)
   ss_Ru_100C     =  0.00320416 +/-unknown   (init=  0.00458227)
   ss_Ru_100K     =  0.00221814 +/-unknown   (init=  0.00157548)
   ss_Ru_150K     =  0.00245095 +/-unknown   (init=  0.00205888)
   ss_Ru_200K     =  0.00276739 +/-unknown   (init=  0.00259648)
   ss_Ru_300K     =  0.00319298 +/-unknown   (init=  0.00373198)
   x_Ga           =  0.12180000 (fixed)
   x_Ir           =  0.17840000 (fixed)
   x_Pd           =  0.17700000 (fixed)
   x_Pt           =  0.15600000 (fixed)
   x_Rh           =  0.19310000 (fixed)
   x_Ru           =  0.17370000 (fixed)
 
[[Correlations]]    (unreported correlations are <  0.100)
 
[[Paths]]
 dataset 1:
 = Path 'pm7ntiep5t' = Ru K Edge
    feffdat file = ./feffinp/RuK-Ru/feff0001.dat, from feff run 'RuK-Ru'
    geometry  atom      x        y        z      ipot
              Ru       0.0000,  0.0000,  0.0000  0 (absorber)
              Ru       0.0000,  1.8936,  1.8936  2
     reff   =  2.67800000
     degen  =  1.00000000
     n*s02  =  0.03721756  := 'amp_Ru*n_RuRu/x_Ru'
     e0     = -5.23861188  := 'enot_Ru'
     r      =  2.60886730  := 'reff + r_Ru_008K+r_Ru_008K-reff'
     deltar = -0.06913270  := 'r_Ru_008K+r_Ru_008K-reff'
     sigma2 =  0.00370297  := 'ss_Ru_008K+ss_Ru_008K'

 = Path 'poau2um3on' = Ru K Edge
    feffdat file = ./feffinp/RuK-Rh/feff0001.dat, from feff run 'RuK-Rh'
    geometry  atom      x        y        z      ipot
              Ru       0.0000,  0.0000,  0.0000  0 (absorber)
              Rh       0.0000,  1.8979,  1.8979  2
     reff   =  2.68400000
     degen  =  1.00000000
     n*s02  =  1.97576662  := 'amp_Ru*n_RuRh/x_Ru'
     e0     = -5.23861188  := 'enot_Ru'
     r      =  2.66462280  := 'reff + r_Ru_008K+r_Rh_008K-reff'
     deltar = -0.01937720  := 'r_Ru_008K+r_Rh_008K-reff'
     sigma2 =  0.00249886  := 'ss_Ru_008K+ss_Rh_008K'

 = Path 'p75f5raad7' = Ru K Edge
    feffdat file = ./feffinp/RuK-Pd/feff0001.dat, from feff run 'RuK-Pd'
    geometry  atom      x        y        z      ipot
              Ru       0.0000,  0.0000,  0.0000  0 (absorber)
              Pd       0.0000,  1.9191,  1.9191  2
     reff   =  2.71400000
     degen  =  1.00000000
     n*s02  =  1.5321e-08  := 'amp_Ru*n_RuPd/x_Ru'
     e0     = -5.23861188  := 'enot_Ru'
     r      =  2.67206436  := 'reff + r_Ru_008K+r_Pd_008K-reff'
     deltar = -0.04193564  := 'r_Ru_008K+r_Pd_008K-reff'
     sigma2 =  0.00401896  := 'ss_Ru_008K+ss_Pd_008K'

 = Path 'pwkerl4aou' = Ru K Edge
    feffdat file = ./feffinp/RuK-Ir/feff0001.dat, from feff run 'RuK-Ir'
    geometry  atom      x        y        z      ipot
              Ru       0.0000,  0.0000,  0.0000  0 (absorber)
              Ir       0.0000,  1.9071,  1.9071  2
     reff   =  2.69700000
     degen  =  1.00000000
     n*s02  =  1.02833486  := 'amp_Ru*n_RuIr/x_Ru'
     e0     = -5.23861188  := 'enot_Ru'
     r      =  2.62905501  := 'reff + r_Ru_008K+r_Ir_008K-reff'
     deltar = -0.06794499  := 'r_Ru_008K+r_Ir_008K-reff'
     sigma2 =  0.00246226  := 'ss_Ru_008K+ss_Ir_008K'

 = Path 'pec7jigmjh' = Ru K Edge
    feffdat file = ./feffinp/RuK-Pt/feff0001.dat, from feff run 'RuK-Pt'
    geometry  atom      x        y        z      ipot
              Ru       0.0000,  0.0000,  0.0000  0 (absorber)
              Pt       0.0000,  1.9269,  1.9269  2
     reff   =  2.72500000
     degen  =  1.00000000
     n*s02  =  0.89464898  := 'amp_Ru*n_RuPt/x_Ru'
     e0     = -5.23861188  := 'enot_Ru'
     r      =  2.69154445  := 'reff + r_Ru_008K+r_Pt_008K-reff'
     deltar = -0.03345555  := 'r_Ru_008K+r_Pt_008K-reff'
     sigma2 =  0.00143925  := 'ss_Ru_008K+ss_Pt_008K'

 = Path 'pc2w626qsj' = Ru K Edge
    feffdat file = ./feffinp/RuK-Ga/feff0001.dat, from feff run 'RuK-Ga'
    geometry  atom      x        y        z      ipot
              Ru       0.0000,  0.0000,  0.0000  0 (absorber)
              Ga       0.0000,  1.9042,  1.9042  2
     reff   =  2.69300000
     degen  =  1.00000000
     n*s02  =  2.6817e-09  := 'amp_Ru*n_RuGa/x_Ru'
     e0     = -5.23861188  := 'enot_Ru'
     r      =  2.60366242  := 'reff + r_Ru_008K+r_Ga_008K-reff'
     deltar = -0.08933758  := 'r_Ru_008K+r_Ga_008K-reff'
     sigma2 =  0.01164552  := 'ss_Ru_008K+ss_Ga_008K'

 dataset 2:
 = Path 'pm7ntiep5t' = Ru K Edge
    feffdat file = ./feffinp/RuK-Ru/feff0001.dat, from feff run 'RuK-Ru'
    geometry  atom      x        y        z      ipot
              Ru       0.0000,  0.0000,  0.0000  0 (absorber)
              Ru       0.0000,  1.8936,  1.8936  2
     reff   =  2.67800000
     degen  =  1.00000000
     n*s02  =  0.03721756  := 'amp_Ru*n_RuRu/x_Ru'
     e0     = -5.23861188  := 'enot_Ru'
     r      =  2.60910112  := 'reff + r_Ru_050K+r_Ru_050K-reff'
     deltar = -0.06889888  := 'r_Ru_050K+r_Ru_050K-reff'
     sigma2 =  0.00468195  := 'ss_Ru_050K+ss_Ru_050K'

 = Path 'poau2um3on' = Ru K Edge
    feffdat file = ./feffinp/RuK-Rh/feff0001.dat, from feff run 'RuK-Rh'
    geometry  atom      x        y        z      ipot
              Ru       0.0000,  0.0000,  0.0000  0 (absorber)
              Rh       0.0000,  1.8979,  1.8979  2
     reff   =  2.68400000
     degen  =  1.00000000
     n*s02  =  1.97576662  := 'amp_Ru*n_RuRh/x_Ru'
     e0     = -5.23861188  := 'enot_Ru'
     r      =  2.66385962  := 'reff + r_Ru_050K+r_Rh_050K-reff'
     deltar = -0.02014038  := 'r_Ru_050K+r_Rh_050K-reff'
     sigma2 =  0.00282302  := 'ss_Ru_050K+ss_Rh_050K'

 = Path 'p75f5raad7' = Ru K Edge
    feffdat file = ./feffinp/RuK-Pd/feff0001.dat, from feff run 'RuK-Pd'
    geometry  atom      x        y        z      ipot
              Ru       0.0000,  0.0000,  0.0000  0 (absorber)
              Pd       0.0000,  1.9191,  1.9191  2
     reff   =  2.71400000
     degen  =  1.00000000
     n*s02  =  1.5321e-08  := 'amp_Ru*n_RuPd/x_Ru'
     e0     = -5.23861188  := 'enot_Ru'
     r      =  2.67258411  := 'reff + r_Ru_050K+r_Pd_050K-reff'
     deltar = -0.04141589  := 'r_Ru_050K+r_Pd_050K-reff'
     sigma2 =  0.00466239  := 'ss_Ru_050K+ss_Pd_050K'

 = Path 'pwkerl4aou' = Ru K Edge
    feffdat file = ./feffinp/RuK-Ir/feff0001.dat, from feff run 'RuK-Ir'
    geometry  atom      x        y        z      ipot
              Ru       0.0000,  0.0000,  0.0000  0 (absorber)
              Ir       0.0000,  1.9071,  1.9071  2
     reff   =  2.69700000
     degen  =  1.00000000
     n*s02  =  1.02833486  := 'amp_Ru*n_RuIr/x_Ru'
     e0     = -5.23861188  := 'enot_Ru'
     r      =  2.63138528  := 'reff + r_Ru_050K+r_Ir_050K-reff'
     deltar = -0.06561472  := 'r_Ru_050K+r_Ir_050K-reff'
     sigma2 =  0.00308817  := 'ss_Ru_050K+ss_Ir_050K'

 = Path 'pec7jigmjh' = Ru K Edge
    feffdat file = ./feffinp/RuK-Pt/feff0001.dat, from feff run 'RuK-Pt'
    geometry  atom      x        y        z      ipot
              Ru       0.0000,  0.0000,  0.0000  0 (absorber)
              Pt       0.0000,  1.9269,  1.9269  2
     reff   =  2.72500000
     degen  =  1.00000000
     n*s02  =  0.89464898  := 'amp_Ru*n_RuPt/x_Ru'
     e0     = -5.23861188  := 'enot_Ru'
     r      =  2.69143340  := 'reff + r_Ru_050K+r_Pt_050K-reff'
     deltar = -0.03356660  := 'r_Ru_050K+r_Pt_050K-reff'
     sigma2 =  0.00195954  := 'ss_Ru_050K+ss_Pt_050K'

 = Path 'pc2w626qsj' = Ru K Edge
    feffdat file = ./feffinp/RuK-Ga/feff0001.dat, from feff run 'RuK-Ga'
    geometry  atom      x        y        z      ipot
              Ru       0.0000,  0.0000,  0.0000  0 (absorber)
              Ga       0.0000,  1.9042,  1.9042  2
     reff   =  2.69300000
     degen  =  1.00000000
     n*s02  =  2.6817e-09  := 'amp_Ru*n_RuGa/x_Ru'
     e0     = -5.23861188  := 'enot_Ru'
     r      =  2.60315288  := 'reff + r_Ru_050K+r_Ga_050K-reff'
     deltar = -0.08984712  := 'r_Ru_050K+r_Ga_050K-reff'
     sigma2 =  0.01369173  := 'ss_Ru_050K+ss_Ga_050K'

 dataset 3:
 = Path 'pm7ntiep5t' = Ru K Edge
    feffdat file = ./feffinp/RuK-Ru/feff0001.dat, from feff run 'RuK-Ru'
    geometry  atom      x        y        z      ipot
              Ru       0.0000,  0.0000,  0.0000  0 (absorber)
              Ru       0.0000,  1.8936,  1.8936  2
     reff   =  2.67800000
     degen  =  1.00000000
     n*s02  =  0.03721756  := 'amp_Ru*n_RuRu/x_Ru'
     e0     = -5.23861188  := 'enot_Ru'
     r      =  2.60604197  := 'reff + r_Ru_100K+r_Ru_100K-reff'
     deltar = -0.07195803  := 'r_Ru_100K+r_Ru_100K-reff'
     sigma2 =  0.00443629  := 'ss_Ru_100K+ss_Ru_100K'

 = Path 'poau2um3on' = Ru K Edge
    feffdat file = ./feffinp/RuK-Rh/feff0001.dat, from feff run 'RuK-Rh'
    geometry  atom      x        y        z      ipot
              Ru       0.0000,  0.0000,  0.0000  0 (absorber)
              Rh       0.0000,  1.8979,  1.8979  2
     reff   =  2.68400000
     degen  =  1.00000000
     n*s02  =  1.97576662  := 'amp_Ru*n_RuRh/x_Ru'
     e0     = -5.23861188  := 'enot_Ru'
     r      =  2.66339513  := 'reff + r_Ru_100K+r_Rh_100K-reff'
     deltar = -0.02060487  := 'r_Ru_100K+r_Rh_100K-reff'
     sigma2 =  0.00294299  := 'ss_Ru_100K+ss_Rh_100K'

 = Path 'p75f5raad7' = Ru K Edge
    feffdat file = ./feffinp/RuK-Pd/feff0001.dat, from feff run 'RuK-Pd'
