Repository: masasnakamura/2025_ACSNanosciAu_EXAFS

# 2025_ACSNanosciAu_EXAFS

## Related paper
- Journal : ACS Nanoscience Au
- DOI :
- Title : Unravelling Element-Selective Local Structures in Multi-Element Alloy Nanoparticles with EXAFS

## Overview
This repository contains python scripts developed for EXAFS fitting analysis of multi-element alloy (high-entropy alloy / compositionally complex alloy) nanoparticles.
Simultaneous fitting of multiple data at different absorption edges and temperatures is performed while imposing constraints based on physically reasonable and interpretable assumptions.
The details of the procedure is discussed in the article above.
The code requires xraylarch version 0.9.65.

File: examples/out/GaPGM/trial1/GaPGM_ss_fit.txt
### Ru ###
[[Fit Statistics]]
    # fitting method   = leastsq
    # function evals   = 19
    # data points      = 7
    # variables        = 2
    chi-square         = 2.1820e-07
    reduced chi-square = 4.3641e-08
    Akaike info crit   = -116.986266
    Bayesian info crit = -117.094445
[[Variables]]
    thetae:   306.533546 +/- 106815.087 (34846.13%) (init = 200)
    ss_stat:  0.00138467 +/- 0.75796979 (54740.16%) (init = 0)
    m:        101.07 (fixed)
[[Correlations]] (unreported correlations are < 0.100)
    C(thetae, ss_stat) = 0.867


### Rh ###
[[Fit Statistics]]
    # fitting method   = leastsq
    # function evals   = 16
    # data points      = 7
    # variables        = 2
    chi-square         = 5.2026e-08
    reduced chi-square = 1.0405e-08
    Akaike info crit   = -127.022074
    Bayesian info crit = -127.130254
[[Variables]]
    thetae:   237.253036 +/- 48152.0464 (20295.65%) (init = 200)
    ss_stat: -4.9487e-04 +/- 0.71630629 (144747.81%) (init = 0)
    m:        102.906 (fixed)
[[Correlations]] (unreported correlations are < 0.100)
    C(thetae, ss_stat) = 0.849


### Pd ###
[[Fit Statistics]]
    # fitting method   = leastsq
    # function evals   = 13
    # data points      = 7
    # variables        = 2
    chi-square         = 1.2394e-07
    reduced chi-square = 2.4787e-08
    Akaike info crit   = -120.945841
    Bayesian info crit = -121.054021
[[Variables]]
    thetae:   234.194655 +/- 47805.3035 (20412.64%) (init = 200)
    ss_stat:  0.00123040 +/- 0.71470363 (58087.25%) (init = 0)
    m:        106.42 (fixed)
[[Correlations]] (unreported correlations are < 0.100)
    C(thetae, ss_stat) = 0.849


### Ir ###
[[Fit Statistics]]
    # fitting method   = leastsq
    # function evals   = 13
    # data points      = 7
    # variables        = 2
    chi-square         = 2.9690e-08
    reduced chi-square = 5.9379e-09
    Akaike info crit   = -130.948665
    Bayesian info crit = -131.056845
[[Variables]]
    thetae:   223.067106 +/- 74115.0667 (33225.46%) (init = 200)
    ss_stat:  1.4314e-04 +/- 0.70903660 (495338.04%) (init = 0)
    m:        192.217 (fixed)
[[Correlations]] (unreported correlations are < 0.100)
    C(thetae, ss_stat) = 0.846


### Pt ###
[[Fit Statistics]]
    # fitting method   = leastsq
    # function evals   = 16
    # data points      = 7
    # variables        = 2
    chi-square         = 8.8264e-08
    reduced chi-square = 1.7653e-08
    Akaike info crit   = -123.321900
    Bayesian info crit = -123.430080
[[Variables]]
    thetae:   174.609526 +/- 35121.2784 (20114.18%) (init = 200)
    ss_stat: -0.00118881 +/- 0.68725179 (57810.02%) (init = 0)
    m:        195.084 (fixed)
[[Correlations]] (unreported correlations are < 0.100)
    C(thetae, ss_stat) = 0.835


### Ga ###
[[Fit Statistics]]
    # fitting method   = leastsq
    # function evals   = 13
    # data points      = 7
    # variables        = 2
    chi-square         = 2.8905e-06
    reduced chi-square = 5.7809e-07
    Akaike info crit   = -98.9000237
    Bayesian info crit = -99.0082034
[[Variables]]
    thetae:   181.792078 +/- 14218.3943 (7821.24%) (init = 200)
    ss_stat:  0.00831563 +/- 0.69019447 (8299.96%) (init = 0)
    m:        69.72 (fixed)
[[Correlations]] (unreported correlations are < 0.100)
    C(thetae, ss_stat) = 0.837

File: examples/out/GaPGM/trial1/GaPGM_fit.txt (part 2 of 5)
start: 2025-01-24 00:47:02.723586
    geometry  atom      x        y        z      ipot
              Ru       0.0000,  0.0000,  0.0000  0 (absorber)
              Pd       0.0000,  1.9191,  1.9191  2
     reff   =  2.71400000
     degen  =  1.00000000
     n*s02  =  1.5321e-08  := 'amp_Ru*n_RuPd/x_Ru'
     e0     = -5.23861188  := 'enot_Ru'
     r      =  2.67129588  := 'reff + r_Ru_100K+r_Pd_100K-reff'
     deltar = -0.04270412  := 'r_Ru_100K+r_Pd_100K-reff'
     sigma2 =  0.00466378  := 'ss_Ru_100K+ss_Pd_100K'

 = Path 'pwkerl4aou' = Ru K Edge
    feffdat file = ./feffinp/RuK-Ir/feff0001.dat, from feff run 'RuK-Ir'
    geometry  atom      x        y        z      ipot
              Ru       0.0000,  0.0000,  0.0000  0 (absorber)
              Ir       0.0000,  1.9071,  1.9071  2
     reff   =  2.69700000
     degen  =  1.00000000
     n*s02  =  1.02833486  := 'amp_Ru*n_RuIr/x_Ru'
     e0     = -5.23861188  := 'enot_Ru'
     r      =  2.63036876  := 'reff + r_Ru_100K+r_Ir_100K-reff'
     deltar = -0.06663124  := 'r_Ru_100K+r_Ir_100K-reff'
     sigma2 =  0.00308754  := 'ss_Ru_100K+ss_Ir_100K'

 = Path 'pec7jigmjh' = Ru K Edge
    feffdat file = ./feffinp/RuK-Pt/feff0001.dat, from feff run 'RuK-Pt'
    geometry  atom      x        y        z      ipot
              Ru       0.0000,  0.0000,  0.0000  0 (absorber)
              Pt       0.0000,  1.9269,  1.9269  2
     reff   =  2.72500000
     degen  =  1.00000000
     n*s02  =  0.89464898  := 'amp_Ru*n_RuPt/x_Ru'
     e0     = -5.23861188  := 'enot_Ru'
     r      =  2.68870616  := 'reff + r_Ru_100K+r_Pt_100K-reff'
     deltar = -0.03629384  := 'r_Ru_100K+r_Pt_100K-reff'
     sigma2 =  0.00209340  := 'ss_Ru_100K+ss_Pt_100K'

 = Path 'pc2w626qsj' = Ru K Edge
    feffdat file = ./feffinp/RuK-Ga/feff0001.dat, from feff run 'RuK-Ga'
    geometry  atom      x        y        z      ipot
              Ru       0.0000,  0.0000,  0.0000  0 (absorber)
              Ga       0.0000,  1.9042,  1.9042  2
     reff   =  2.69300000
     degen  =  1.00000000
     n*s02  =  2.6817e-09  := 'amp_Ru*n_RuGa/x_Ru'
     e0     = -5.23861188  := 'enot_Ru'
     r      =  2.60148983  := 'reff + r_Ru_100K+r_Ga_100K-reff'
     deltar = -0.09151017  := 'r_Ru_100K+r_Ga_100K-reff'
     sigma2 =  0.01349787  := 'ss_Ru_100K+ss_Ga_100K'

 dataset 4:
 = Path 'pm7ntiep5t' = Ru K Edge
    feffdat file = ./feffinp/RuK-Ru/feff0001.dat, from feff run 'RuK-Ru'
    geometry  atom      x        y        z      ipot
              Ru       0.0000,  0.0000,  0.0000  0 (absorber)
              Ru       0.0000,  1.8936,  1.8936  2
     reff   =  2.67800000
     degen  =  1.00000000
     n*s02  =  0.03721756  := 'amp_Ru*n_RuRu/x_Ru'
     e0     = -5.23861188  := 'enot_Ru'
     r      =  2.59706804  := 'reff + r_Ru_150K+r_Ru_150K-reff'
     deltar = -0.08093196  := 'r_Ru_150K+r_Ru_150K-reff'
     sigma2 =  0.00490190  := 'ss_Ru_150K+ss_Ru_150K'

 = Path 'poau2um3on' = Ru K Edge
    feffdat file = ./feffinp/RuK-Rh/feff0001.dat, from feff run 'RuK-Rh'
    geometry  atom      x        y        z      ipot
              Ru       0.0000,  0.0000,  0.0000  0 (absorber)
              Rh       0.0000,  1.8979,  1.8979  2
     reff   =  2.68400000
     degen  =  1.00000000
     n*s02  =  1.97576662  := 'amp_Ru*n_RuRh/x_Ru'
     e0     = -5.23861188  := 'enot_Ru'
     r      =  2.65969606  := 'reff + r_Ru_150K+r_Rh_150K-reff'
     deltar = -0.02430394  := 'r_Ru_150K+r_Rh_150K-reff'
     sigma2 =  0.00333063  := 'ss_Ru_150K+ss_Rh_150K'

 = Path 'p75f5raad7' = Ru K Edge
    feffdat file = ./feffinp/RuK-Pd/feff0001.dat, from feff run 'RuK-Pd'
    geometry  atom      x        y        z      ipot
              Ru       0.0000,  0.0000,  0.0000  0 (absorber)
              Pd       0.0000,  1.9191,  1.9191  2
     reff   =  2.71400000
     degen  =  1.00000000
     n*s02  =  1.5321e-08  := 'amp_Ru*n_RuPd/x_Ru'
     e0     = -5.23861188  := 'enot_Ru'
     r      =  2.66529057  := 'reff + r_Ru_150K+r_Pd_150K-reff'
     deltar = -0.04870943  := 'r_Ru_150K+r_Pd_150K-reff'
     sigma2 =  0.00519174  := 'ss_Ru_150K+ss_Pd_150K'

 = Path 'pwkerl4aou' = Ru K Edge
    feffdat file = ./feffinp/RuK-Ir/feff0001.dat, from feff run 'RuK-Ir'
    geometry  atom      x        y        z      ipot
              Ru       0.0000,  0.0000,  0.0000  0 (absorber)
              Ir       0.0000,  1.9071,  1.9071  2
     reff   =  2.69700000
     degen  =  1.00000000
     n*s02  =  1.02833486  := 'amp_Ru*n_RuIr/x_Ru'
     e0     = -5.23861188  := 'enot_Ru'
     r      =  2.62604081  := 'reff + r_Ru_150K+r_Ir_150K-reff'
     deltar = -0.07095919  := 'r_Ru_150K+r_Ir_150K-reff'
     sigma2 =  0.00360383  := 'ss_Ru_150K+ss_Ir_150K'

 = Path 'pec7jigmjh' = Ru K Edge
    feffdat file = ./feffinp/RuK-Pt/feff0001.dat, from feff run 'RuK-Pt'
    geometry  atom      x        y        z      ipot
              Ru       0.0000,  0.0000,  0.0000  0 (absorber)
              Pt       0.0000,  1.9269,  1.9269  2
     reff   =  2.72500000
     degen  =  1.00000000
     n*s02  =  0.89464898  := 'amp_Ru*n_RuPt/x_Ru'
     e0     = -5.23861188  := 'enot_Ru'
     r      =  2.68171015  := 'reff + r_Ru_150K+r_Pt_150K-reff'
     deltar = -0.04328985  := 'r_Ru_150K+r_Pt_150K-reff'
     sigma2 =  0.00257951  := 'ss_Ru_150K+ss_Pt_150K'

 = Path 'pc2w626qsj' = Ru K Edge
    feffdat file = ./feffinp/RuK-Ga/feff0001.dat, from feff run 'RuK-Ga'
    geometry  atom      x        y        z      ipot
              Ru       0.0000,  0.0000,  0.0000  0 (absorber)
              Ga       0.0000,  1.9042,  1.9042  2
     reff   =  2.69300000
     degen  =  1.00000000
     n*s02  =  2.6817e-09  := 'amp_Ru*n_RuGa/x_Ru'
     e0     = -5.23861188  := 'enot_Ru'
     r      =  2.59360734  := 'reff + r_Ru_150K+r_Ga_150K-reff'
     deltar = -0.09939266  := 'r_Ru_150K+r_Ga_150K-reff'
     sigma2 =  0.01375272  := 'ss_Ru_150K+ss_Ga_150K'

 dataset 5:
 = Path 'pm7ntiep5t' = Ru K Edge
    feffdat file = ./feffinp/RuK-Ru/feff0001.dat, from feff run 'RuK-Ru'
    geometry  atom      x        y        z      ipot
              Ru       0.0000,  0.0000,  0.0000  0 (absorber)
              Ru       0.0000,  1.8936,  1.8936  2
     reff   =  2.67800000
     degen  =  1.00000000
     n*s02  =  0.03721756  := 'amp_Ru*n_RuRu/x_Ru'
     e0     = -5.23861188  := 'enot_Ru'
     r      =  2.60655539  := 'reff + r_Ru_200K+r_Ru_200K-reff'
     deltar = -0.07144461  := 'r_Ru_200K+r_Ru_200K-reff'
     sigma2 =  0.00553477  := 'ss_Ru_200K+ss_Ru_200K'

 = Path 'poau2um3on' = Ru K Edge
    feffdat file = ./feffinp/RuK-Rh/feff0001.dat, from feff run 'RuK-Rh'
    geometry  atom      x        y        z      ipot
              Ru       0.0000,  0.0000,  0.0000  0 (absorber)
              Rh       0.0000,  1.8979,  1.8979  2
     reff   =  2.68400000
     degen  =  1.00000000
     n*s02  =  1.97576662  := 'amp_Ru*n_RuRh/x_Ru'
     e0     = -5.23861188  := 'enot_Ru'
     r      =  2.66333848  := 'reff + r_Ru_200K+r_Rh_200K-reff'
     deltar = -0.02066152  := 'r_Ru_200K+r_Rh_200K-reff'
     sigma2 =  0.00407063  := 'ss_Ru_200K+ss_Rh_200K'

 = Path 'p75f5raad7' = Ru K Edge
    feffdat file = ./feffinp/RuK-Pd/feff0001.dat, from feff run 'RuK-Pd'
    geometry  atom      x        y        z      ipot
              Ru       0.0000,  0.0000,  0.0000  0 (absorber)
              Pd       0.0000,  1.9191,  1.9191  2
     reff   =  2.71400000
     degen  =  1.00000000
     n*s02  =  1.5321e-08  := 'amp_Ru*n_RuPd/x_Ru'
     e0     = -5.23861188  := 'enot_Ru'
     r      =  2.67068781  := 'reff + r_Ru_200K+r_Pd_200K-reff'
     deltar = -0.04331219  := 'r_Ru_200K+r_Pd_200K-reff'
     sigma2 =  0.00575380  := 'ss_Ru_200K+ss_Pd_200K'

 = Path 'pwkerl4aou' = Ru K Edge
    feffdat file = ./feffinp/RuK-Ir/feff0001.dat, from feff run 'RuK-Ir'
    geometry  atom      x        y        z      ipot
              Ru       0.0000,  0.0000,  0.0000  0 (absorber)
              Ir       0.0000,  1.9071,  1.9071  2
     reff   =  2.69700000
     degen  =  1.00000000
     n*s02  =  1.02833486  := 'amp_Ru*n_RuIr/x_Ru'
     e0     = -5.23861188  := 'enot_Ru'
     r      =  2.63124395  := 'reff + r_Ru_200K+r_Ir_200K-reff'
     deltar = -0.06575605  := 'r_Ru_200K+r_Ir_200K-reff'
     sigma2 =  0.00396556  := 'ss_Ru_200K+ss_Ir_200K'

 = Path 'pec7jigmjh' = Ru K Edge
    feffdat file = ./feffinp/RuK-Pt/feff0001.dat, from feff run 'RuK-Pt'
    geometry  atom      x        y        z      ipot
              Ru       0.0000,  0.0000,  0.0000  0 (absorber)
              Pt       0.0000,  1.9269,  1.9269  2
     reff   =  2.72500000
     degen  =  1.00000000
     n*s02  =  0.89464898  := 'amp_Ru*n_RuPt/x_Ru'
     e0     = -5.23861188  := 'enot_Ru'
     r      =  2.68759657  := 'reff + r_Ru_200K+r_Pt_200K-reff'
     deltar = -0.03740343  := 'r_Ru_200K+r_Pt_200K-reff'
     sigma2 =  0.00310262  := 'ss_Ru_200K+ss_Pt_200K'

 = Path 'pc2w626qsj' = Ru K Edge
    feffdat file = ./feffinp/RuK-Ga/feff0001.dat, from feff run 'RuK-Ga'
    geometry  atom      x        y        z      ipot
              Ru       0.0000,  0.0000,  0.0000  0 (absorber)
              Ga       0.0000,  1.9042,  1.9042  2
     reff   =  2.69300000
     degen  =  1.00000000
     n*s02  =  2.6817e-09  := 'amp_Ru*n_RuGa/x_Ru'
     e0     = -5.23861188  := 'enot_Ru'
     r      =  2.59899373  := 'reff + r_Ru_200K+r_Ga_200K-reff'
     deltar = -0.09400627  := 'r_Ru_200K+r_Ga_200K-reff'
     sigma2 =  0.01499968  := 'ss_Ru_200K+ss_Ga_200K'

 dataset 6:
 = Path 'pm7ntiep5t' = Ru K Edge
    feffdat file = ./feffinp/RuK-Ru/feff0001.dat, from feff run 'RuK-Ru'
    geometry  atom      x        y        z      ipot
              Ru       0.0000,  0.0000,  0.0000  0 (absorber)
              Ru       0.0000,  1.8936,  1.8936  2
     reff   =  2.67800000
     degen  =  1.00000000
     n*s02  =  0.03721756  := 'amp_Ru*n_RuRu/x_Ru'
     e0     = -5.23861188  := 'enot_Ru'
     r      =  2.60675024  := 'reff + r_Ru_300K+r_Ru_300K-reff'
     deltar = -0.07124976  := 'r_Ru_300K+r_Ru_300K-reff'
     sigma2 =  0.00638597  := 'ss_Ru_300K+ss_Ru_300K'

 = Path 'poau2um3on' = Ru K Edge
    feffdat file = ./feffinp/RuK-Rh/feff0001.dat, from feff run 'RuK-Rh'
    geometry  atom      x        y        z      ipot
              Ru       0.0000,  0.0000,  0.0000  0 (absorber)
              Rh       0.0000,  1.8979,  1.8979  2
     reff   =  2.68400000
     degen  =  1.00000000
     n*s02  =  1.97576662  := 'amp_Ru*n_RuRh/x_Ru'
     e0     = -5.23861188  := 'enot_Ru'
     r      =  2.66374161  := 'reff + r_Ru_300K+r_Rh_300K-reff'
     deltar = -0.02025839  := 'r_Ru_300K+r_Rh_300K-reff'
     sigma2 =  0.00532981  := 'ss_Ru_300K+ss_Rh_300K'

 = Path 'p75f5raad7' = Ru K Edge
    feffdat file = ./feffinp/RuK-Pd/feff0001.dat, from feff run 'RuK-Pd'
    geometry  atom      x        y        z      ipot
              Ru       0.0000,  0.0000,  0.0000  0 (absorber)
              Pd       0.0000,  1.9191,  1.9191  2
     reff   =  2.71400000
     degen  =  1.00000000
     n*s02  =  1.5321e-08  := 'amp_Ru*n_RuPd/x_Ru'
     e0     = -5.23861188  := 'enot_Ru'
     r      =  2.66936359  := 'reff + r_Ru_300K+r_Pd_300K-reff'
     deltar = -0.04463641  := 'r_Ru_300K+r_Pd_300K-reff'
     sigma2 =  0.00680234  := 'ss_Ru_300K+ss_Pd_300K'

 = Path 'pwkerl4aou' = Ru K Edge
    feffdat file = ./feffinp/RuK-Ir/feff0001.dat, from feff run 'RuK-Ir'
    geometry  atom      x        y        z      ipot
              Ru       0.0000,  0.0000,  0.0000  0 (absorber)
              Ir       0.0000,  1.9071,  1.9071  2
     reff   =  2.69700000
     degen  =  1.00000000
     n*s02  =  1.02833486  := 'amp_Ru*n_RuIr/x_Ru'
     e0     = -5.23861188  := 'enot_Ru'
     r      =  2.63209182  := 'reff + r_Ru_300K+r_Ir_300K-reff'
     deltar = -0.06490818  := 'r_Ru_300K+r_Ir_300K-reff'
     sigma2 =  0.00495758  := 'ss_Ru_300K+ss_Ir_300K'

 = Path 'pec7jigmjh' = Ru K Edge
    feffdat file = ./feffinp/RuK-Pt/feff0001.dat, from feff run 'RuK-Pt'
    geometry  atom      x        y        z      ipot
              Ru       0.0000,  0.0000,  0.0000  0 (absorber)
              Pt       0.0000,  1.9269,  1.9269  2
     reff   =  2.72500000
     degen  =  1.00000000
     n*s02  =  0.89464898  := 'amp_Ru*n_RuPt/x_Ru'
     e0     = -5.23861188  := 'enot_Ru'
     r      =  2.68773933  := 'reff + r_Ru_300K+r_Pt_300K-reff'
     deltar = -0.03726067  := 'r_Ru_300K+r_Pt_300K-reff'
     sigma2 =  0.00443956  := 'ss_Ru_300K+ss_Pt_300K'

 = Path 'pc2w626qsj' = Ru K Edge
    feffdat file = ./feffinp/RuK-Ga/feff0001.dat, from feff run 'RuK-Ga'
    geometry  atom      x        y        z      ipot
              Ru       0.0000,  0.0000,  0.0000  0 (absorber)
              Ga       0.0000,  1.9042,  1.9042  2
     reff   =  2.69300000
     degen  =  1.00000000
     n*s02  =  2.6817e-09  := 'amp_Ru*n_RuGa/x_Ru'
     e0     = -5.23861188  := 'enot_Ru'
     r      =  2.59285585  := 'reff + r_Ru_300K+r_Ga_300K-reff'
     deltar = -0.10014415  := 'r_Ru_300K+r_Ga_300K-reff'
     sigma2 =  0.01746337  := 'ss_Ru_300K+ss_Ga_300K'

 dataset 7:
 = Path 'pm7ntiep5t' = Ru K Edge
    feffdat file = ./feffinp/RuK-Ru/feff0001.dat, from feff run 'RuK-Ru'
    geometry  atom      x        y        z      ipot
              Ru       0.0000,  0.0000,  0.0000  0 (absorber)
              Ru       0.0000,  1.8936,  1.8936  2
     reff   =  2.67800000
     degen  =  1.00000000
     n*s02  =  0.03721756  := 'amp_Ru*n_RuRu/x_Ru'
     e0     = -5.23861188  := 'enot_Ru'
     r      =  2.58659465  := 'reff + r_Ru_100C+r_Ru_100C-reff'
     deltar = -0.09140535  := 'r_Ru_100C+r_Ru_100C-reff'
     sigma2 =  0.00640832  := 'ss_Ru_100C+ss_Ru_100C'

 = Path 'poau2um3on' = Ru K Edge
    feffdat file = ./feffinp/RuK-Rh/feff0001.dat, from feff run 'RuK-Rh'
    geometry  atom      x        y        z      ipot
              Ru       0.0000,  0.0000,  0.0000  0 (absorber)
              Rh       0.0000,  1.8979,  1.8979  2
     reff   =  2.68400000
     degen  =  1.00000000
     n*s02  =  1.97576662  := 'amp_Ru*n_RuRh/x_Ru'
     e0     = -5.23861188  := 'enot_Ru'
     r      =  2.65551079  := 'reff + r_Ru_100C+r_Rh_100C-reff'
     deltar = -0.02848921  := 'r_Ru_100C+r_Rh_100C-reff'
     sigma2 =  0.00601292  := 'ss_Ru_100C+ss_Rh_100C'

 = Path 'p75f5raad7' = Ru K Edge
    feffdat file = ./feffinp/RuK-Pd/feff0001.dat, from feff run 'RuK-Pd'
    geometry  atom      x        y        z      ipot
              Ru       0.0000,  0.0000,  0.0000  0 (absorber)
              Pd       0.0000,  1.9191,  1.9191  2
     reff   =  2.71400000
     degen  =  1.00000000
     n*s02  =  1.5321e-08  := 'amp_Ru*n_RuPd/x_Ru'
     e0     = -5.23861188  := 'enot_Ru'
     r      =  2.65847763  := 'reff + r_Ru_100C+r_Pd_100C-reff'
     deltar = -0.05552237  := 'r_Ru_100C+r_Pd_100C-reff'
     sigma2 =  0.00784825  := 'ss_Ru_100C+ss_Pd_100C'

 = Path 'pwkerl4aou' = Ru K Edge
    feffdat file = ./feffinp/RuK-Ir/feff0001.dat, from feff run 'RuK-Ir'
    geometry  atom      x        y        z      ipot
              Ru       0.0000,  0.0000,  0.0000  0 (absorber)
              Ir       0.0000,  1.9071,  1.9071  2
     reff   =  2.69700000
     degen  =  1.00000000
     n*s02  =  1.02833486  := 'amp_Ru*n_RuIr/x_Ru'
     e0     = -5.23861188  := 'enot_Ru'
     r      =  2.62285577  := 'reff + r_Ru_100C+r_Ir_100C-reff'
     deltar = -0.07414423  := 'r_Ru_100C+r_Ir_100C-reff'
     sigma2 =  0.00526180  := 'ss_Ru_100C+ss_Ir_100C'

 = Path 'pec7jigmjh' = Ru K Edge
    feffdat file = ./feffinp/RuK-Pt/feff0001.dat, from feff run 'RuK-Pt'
    geometry  atom      x        y        z      ipot
              Ru       0.0000,  0.0000,  0.0000  0 (absorber)
              Pt       0.0000,  1.9269,  1.9269  2
     reff   =  2.72500000
     degen  =  1.00000000
     n*s02  =  0.89464898  := 'amp_Ru*n_RuPt/x_Ru'
     e0     = -5.23861188  := 'enot_Ru'
     r      =  2.67988670  := 'reff + r_Ru_100C+r_Pt_100C-reff'
     deltar = -0.04511330  := 'r_Ru_100C+r_Pt_100C-reff'
     sigma2 =  0.00527703  := 'ss_Ru_100C+ss_Pt_100C'

 = Path 'pc2w626qsj' = Ru K Edge
    feffdat file = ./feffinp/RuK-Ga/feff0001.dat, from feff run 'RuK-Ga'
    geometry  atom      x        y        z      ipot
              Ru       0.0000,  0.0000,  0.0000  0 (absorber)
              Ga       0.0000,  1.9042,  1.9042  2
     reff   =  2.69300000
     degen  =  1.00000000
     n*s02  =  2.6817e-09  := 'amp_Ru*n_RuGa/x_Ru'
     e0     = -5.23861188  := 'enot_Ru'
     r      =  2.57628283  := 'reff + r_Ru_100C+r_Ga_100C-reff'
     deltar = -0.11671717  := 'r_Ru_100C+r_Ga_100C-reff'
     sigma2 =  0.02031843  := 'ss_Ru_100C+ss_Ga_100C'

 dataset 8:
 = Path 'pybrsargwy' = Rh K Edge
    feffdat file = ./feffinp/RhK-Ru/feff0001.dat, from feff run 'RhK-Ru'
    geometry  atom      x        y        z      ipot
              Rh       0.0000,  0.0000,  0.0000  0 (absorber)
              Ru       0.0000,  1.8979,  1.8979  2
     reff   =  2.68400000
     degen  =  1.00000000
     n*s02  =  1.83704272  := 'amp_Rh*n_RhRu/x_Rh'
     e0     = -0.04415061  := 'enot_Rh'
     r      =  2.66462280  := 'reff + r_Rh_008K+r_Ru_008K-reff'
     deltar = -0.01937720  := 'r_Rh_008K+r_Ru_008K-reff'
     sigma2 =  0.00249886  := 'ss_Rh_008K+ss_Ru_008K'

 = Path 'pstyv5kbli' = Rh K Edge
    feffdat file = ./feffinp/RhK-Rh/feff0001.dat, from feff run 'RhK-Rh'
    geometry  atom      x        y        z      ipot
              Rh       0.0000,  0.0000,  0.0000  0 (absorber)
              Rh       1.9021,  0.0000, -1.9021  2
     reff   =  2.69000000
     degen  =  1.00000000
     n*s02  =  2.05546284  := 'amp_Rh*n_RhRh/x_Rh'
     e0     = -0.04415061  := 'enot_Rh'
     r      =  2.72037830  := 'reff + r_Rh_008K+r_Rh_008K-reff'
     deltar =  0.03037830  := 'r_Rh_008K+r_Rh_008K-reff'
     sigma2 =  0.00129474  := 'ss_Rh_008K+ss_Rh_008K'

 = Path 'pezftinkwy' = Rh K Edge
    feffdat file = ./feffinp/RhK-Pd/feff0001.dat, from feff run 'RhK-Pd'
    geometry  atom      x        y        z      ipot
              Rh       0.0000,  0.0000,  0.0000  0 (absorber)
              Pd       0.0000,  1.9233,  1.9233  2
     reff   =  2.72000000
     degen  =  1.00000000
     n*s02  =  1.46741540  := 'amp_Rh*n_RhPd/x_Rh'
     e0     = -0.04415061  := 'enot_Rh'
     r      =  2.72781986  := 'reff + r_Rh_008K+r_Pd_008K-reff'
     deltar =  0.00781986  := 'r_Rh_008K+r_Pd_008K-reff'
     sigma2 =  0.00281485  := 'ss_Rh_008K+ss_Pd_008K'

 = Path 'pmdyf372mv' = Rh K Edge
    feffdat file = ./feffinp/RhK-Ir/feff0001.dat, from feff run 'RhK-Ir'
    geometry  atom      x        y        z      ipot
              Rh       0.0000,  0.0000,  0.0000  0 (absorber)
              Ir       1.9113,  0.0000, -1.9113  2
     reff   =  2.70300000
     degen  =  1.00000000
     n*s02  =  1.58764885  := 'amp_Rh*n_RhIr/x_Rh'
     e0     = -0.04415061  := 'enot_Rh'
     r      =  2.68481051  := 'reff + r_Rh_008K+r_Ir_008K-reff'
     deltar = -0.01818949  := 'r_Rh_008K+r_Ir_008K-reff'
     sigma2 =  0.00125815  := 'ss_Rh_008K+ss_Ir_008K'

 = Path 'pq6rvqr664' = Rh K Edge
    feffdat file = ./feffinp/RhK-Pt/feff0001.dat, from feff run 'RhK-Pt'
    geometry  atom      x        y        z      ipot
              Rh       0.0000,  0.0000,  0.0000  0 (absorber)
              Pt       0.0000,  1.9311,  1.9311  2
     reff   =  2.73100000
     degen  =  1.00000000
     n*s02  =  0.76363816  := 'amp_Rh*n_RhPt/x_Rh'
     e0     = -0.04415061  := 'enot_Rh'
     r      =  2.74729995  := 'reff + r_Rh_008K+r_Pt_008K-reff'
     deltar =  0.01629995  := 'r_Rh_008K+r_Pt_008K-reff'
     sigma2 =  2.3514e-04  := 'ss_Rh_008K+ss_Pt_008K'

 = Path 'pt5cwy46i7' = Rh K Edge
    feffdat file = ./feffinp/RhK-Ga/feff0001.dat, from feff run 'RhK-Ga'
    geometry  atom      x        y        z      ipot
              Rh       0.0000,  0.0000,  0.0000  0 (absorber)
              Ga       0.0000,  1.9085,  1.9085  2
     reff   =  2.69900000
     degen  =  1.00000000
     n*s02  =  0.78861891  := 'amp_Rh*n_RhGa/x_Rh'
     e0     = -0.04415061  := 'enot_Rh'
     r      =  2.65941792  := 'reff + r_Rh_008K+r_Ga_008K-reff'
     deltar = -0.03958208  := 'r_Rh_008K+r_Ga_008K-reff'
     sigma2 =  0.01044140  := 'ss_Rh_008K+ss_Ga_008K'

 dataset 9:
 = Path 'pybrsargwy' = Rh K Edge
    feffdat file = ./feffinp/RhK-Ru/feff0001.dat, from feff run 'RhK-Ru'
    geometry  atom      x        y        z      ipot
              Rh       0.0000,  0.0000,  0.0000  0 (absorber)
              Ru       0.0000,  1.8979,  1.8979  2
     reff   =  2.68400000
     degen  =  1.00000000
     n*s02  =  1.83704272  := 'amp_Rh*n_RhRu/x_Rh'
     e0     = -0.04415061  := 'enot_Rh'
     r      =  2.66385962  := 'reff + r_Rh_050K+r_Ru_050K-reff'
     deltar = -0.02014038  := 'r_Rh_050K+r_Ru_050K-reff'
     sigma2 =  0.00282302  := 'ss_Rh_050K+ss_Ru_050K'

 = Path 'pstyv5kbli' = Rh K Edge
    feffdat file = ./feffinp/RhK-Rh/feff0001.dat, from feff run 'RhK-Rh'
    geometry  atom      x        y        z      ipot
              Rh       0.0000,  0.0000,  0.0000  0 (absorber)
              Rh       1.9021,  0.0000, -1.9021  2
     reff   =  2.69000000
     degen  =  1.00000000
     n*s02  =  2.05546284  := 'amp_Rh*n_RhRh/x_Rh'
     e0     = -0.04415061  := 'enot_Rh'
     r      =  2.71861812  := 'reff + r_Rh_050K+r_Rh_050K-reff'
     deltar =  0.02861812  := 'r_Rh_050K+r_Rh_050K-reff'
     sigma2 =  9.6410e-04  := 'ss_Rh_050K+ss_Rh_050K'

 = Path 'pezftinkwy' = Rh K Edge
    feffdat file = ./feffinp/RhK-Pd/feff0001.dat, from feff run 'RhK-Pd'
    geometry  atom      x        y        z      ipot
              Rh       0.0000,  0.0000,  0.0000  0 (absorber)
              Pd       0.0000,  1.9233,  1.9233  2
     reff   =  2.72000000
     degen  =  1.00000000
     n*s02  =  1.46741540  := 'amp_Rh*n_RhPd/x_Rh'
     e0     = -0.04415061  := 'enot_Rh'
     r      =  2.72734261  := 'reff + r_Rh_050K+r_Pd_050K-reff'
     deltar =  0.00734261  := 'r_Rh_050K+r_Pd_050K-reff'
     sigma2 =  0.00280346  := 'ss_Rh_050K+ss_Pd_050K'

 = Path 'pmdyf372mv' = Rh K Edge
    feffdat file = ./feffinp/RhK-Ir/feff0001.dat, from feff run 'RhK-Ir'
    geometry  atom      x        y        z      ipot
              Rh       0.0000,  0.0000,  0.0000  0 (absorber)
              Ir       1.9113,  0.0000, -1.9113  2
     reff   =  2.70300000
     degen  =  1.00000000
     n*s02  =  1.58764885  := 'amp_Rh*n_RhIr/x_Rh'
     e0     = -0.04415061  := 'enot_Rh'
     r      =  2.68614377  := 'reff + r_Rh_050K+r_Ir_050K-reff'
     deltar = -0.01685623  := 'r_Rh_050K+r_Ir_050K-reff'
     sigma2 =  0.00122925  := 'ss_Rh_050K+ss_Ir_050K'

 = Path 'pq6rvqr664' = Rh K Edge
    feffdat file = ./feffinp/RhK-Pt/feff0001.dat, from feff run 'RhK-Pt'
    geometry  atom      x        y        z      ipot
              Rh       0.0000,  0.0000,  0.0000  0 (absorber)
              Pt       0.0000,  1.9311,  1.9311  2
     reff   =  2.73100000
     degen  =  1.00000000
     n*s02  =  0.76363816  := 'amp_Rh*n_RhPt/x_Rh'
     e0     = -0.04415061  := 'enot_Rh'
     r      =  2.74619190  := 'reff + r_Rh_050K+r_Pt_050K-reff'
     deltar =  0.01519190  := 'r_Rh_050K+r_Pt_050K-reff'
     sigma2 =  1.0061e-04  := 'ss_Rh_050K+ss_Pt_050K'

 = Path 'pt5cwy46i7' = Rh K Edge
    feffdat file = ./feffinp/RhK-Ga/feff0001.dat, from feff run 'RhK-Ga'
    geometry  atom      x        y        z      ipot
              Rh       0.0000,  0.0000,  0.0000  0 (absorber)
              Ga       0.0000,  1.9085,  1.9085  2
     reff   =  2.69900000
     degen  =  1.00000000
     n*s02  =  0.78861891  := 'amp_Rh*n_RhGa/x_Rh'
     e0     = -0.04415061  := 'enot_Rh'
     r      =  2.65791138  := 'reff + r_Rh_050K+r_Ga_050K-reff'
     deltar = -0.04108862  := 'r_Rh_050K+r_Ga_050K-reff'
     sigma2 =  0.01183281  := 'ss_Rh_050K+ss_Ga_050K'

 dataset 10:
 = Path 'pybrsargwy' = Rh K Edge
    feffdat file = ./feffinp/RhK-Ru/feff0001.dat, from feff run 'RhK-Ru'
    geometry  atom      x        y        z      ipot
              Rh       0.0000,  0.0000,  0.0000  0 (absorber)
              Ru       0.0000,  1.8979,  1.8979  2
     reff   =  2.68400000
     degen  =  1.00000000
     n*s02  =  1.83704272  := 'amp_Rh*n_RhRu/x_Rh'
     e0     = -0.04415061  := 'enot_Rh'
     r      =  2.66339513  := 'reff + r_Rh_100K+r_Ru_100K-reff'
     deltar = -0.02060487  := 'r_Rh_100K+r_Ru_100K-reff'
     sigma2 =  0.00294299  := 'ss_Rh_100K+ss_Ru_100K'

 = Path 'pstyv5kbli' = Rh K Edge
    feffdat file = ./feffinp/RhK-Rh/feff0001.dat, from feff run 'RhK-Rh'
    geometry  atom      x        y        z      ipot
              Rh       0.0000,  0.0000,  0.0000  0 (absorber)
              Rh       1.9021,  0.0000, -1.9021  2
     reff   =  2.69000000
     degen  =  1.00000000
     n*s02  =  2.05546284  := 'amp_Rh*n_RhRh/x_Rh'
     e0     = -0.04415061  := 'enot_Rh'
     r      =  2.72074830  := 'reff + r_Rh_100K+r_Rh_100K-reff'
     deltar =  0.03074830  := 'r_Rh_100K+r_Rh_100K-reff'
     sigma2 =  0.00144969  := 'ss_Rh_100K+ss_Rh_100K'

 = Path 'pezftinkwy' = Rh K Edge
    feffdat file = ./feffinp/RhK-Pd/feff0001.dat, from feff run 'RhK-Pd'
    geometry  atom      x        y        z      ipot
              Rh       0.0000,  0.0000,  0.0000  0 (absorber)
              Pd       0.0000,  1.9233,  1.9233  2
     reff   =  2.72000000
     degen  =  1.00000000
     n*s02  =  1.46741540  := 'amp_Rh*n_RhPd/x_Rh'
     e0     = -0.04415061  := 'enot_Rh'
     r      =  2.72864904  := 'reff + r_Rh_100K+r_Pd_100K-reff'
     deltar =  0.00864904  := 'r_Rh_100K+r_Pd_100K-reff'
     sigma2 =  0.00317048  := 'ss_Rh_100K+ss_Pd_100K'

 = Path 'pmdyf372mv' = Rh K Edge
    feffdat file = ./feffinp/RhK-Ir/feff0001.dat, from feff run 'RhK-Ir'
    geometry  atom      x        y        z      ipot
              Rh       0.0000,  0.0000,  0.0000  0 (absorber)
              Ir       1.9113,  0.0000, -1.9113  2
     reff   =  2.70300000
     degen  =  1.00000000
     n*s02  =  1.58764885  := 'amp_Rh*n_RhIr/x_Rh'
     e0     = -0.04415061  := 'enot_Rh'
     r      =  2.68772192  := 'reff + r_Rh_100K+r_Ir_100K-reff'
     deltar = -0.01527808  := 'r_Rh_100K+r_Ir_100K-reff'
     sigma2 =  0.00159424  := 'ss_Rh_100K+ss_Ir_100K'

 = Path 'pq6rvqr664' = Rh K Edge
    feffdat file = ./feffinp/RhK-Pt/feff0001.dat, from feff run 'RhK-Pt'
    geometry  atom      x        y        z      ipot
              Rh       0.0000,  0.0000,  0.0000  0 (absorber)
              Pt       0.0000,  1.9311,  1.9311  2
     reff   =  2.73100000
     degen  =  1.00000000
     n*s02  =  0.76363816  := 'amp_Rh*n_RhPt/x_Rh'
     e0     = -0.04415061  := 'enot_Rh'
     r      =  2.74605932  := 'reff + r_Rh_100K+r_Pt_100K-reff'
     deltar =  0.01505932  := 'r_Rh_100K+r_Pt_100K-reff'
     sigma2 =  6.0009e-04  := 'ss_Rh_100K+ss_Pt_100K'

 = Path 'pt5cwy46i7' = Rh K Edge
    feffdat file = ./feffinp/RhK-Ga/feff0001.dat, from feff run 'RhK-Ga'
    geometry  atom      x        y        z      ipot
              Rh       0.0000,  0.0000,  0.0000  0 (absorber)
              Ga       0.0000,  1.9085,  1.9085  2
     reff   =  2.69900000
     degen  =  1.00000000
     n*s02  =  0.78861891  := 'amp_Rh*n_RhGa/x_Rh'
     e0     = -0.04415061  := 'enot_Rh'
     r      =  2.65884299  := 'reff + r_Rh_100K+r_Ga_100K-reff'
     deltar = -0.04015701  := 'r_Rh_100K+r_Ga_100K-reff'
     sigma2 =  0.01200457  := 'ss_Rh_100K+ss_Ga_100K'

 dataset 11:
 = Path 'pybrsargwy' = Rh K Edge
    feffdat file = ./feffinp/RhK-Ru/feff0001.dat, from feff run 'RhK-Ru'
    geometry  atom      x        y        z      ipot
              Rh       0.0000,  0.0000,  0.0000  0 (absorber)
              Ru       0.0000,  1.8979,  1.8979  2
     reff   =  2.68400000
     degen  =  1.00000000
     n*s02  =  1.83704272  := 'amp_Rh*n_RhRu/x_Rh'
     e0     = -0.04415061  := 'enot_Rh'
     r      =  2.65969606  := 'reff + r_Rh_150K+r_Ru_150K-reff'
     deltar = -0.02430394  := 'r_Rh_150K+r_Ru_150K-reff'
     sigma2 =  0.00333063  := 'ss_Rh_150K+ss_Ru_150K'

 = Path 'pstyv5kbli' = Rh K Edge
    feffdat file = ./feffinp/RhK-Rh/feff0001.dat, from feff run 'RhK-Rh'
    geometry  atom      x        y        z      ipot
              Rh       0.0000,  0.0000,  0.0000  0 (absorber)
              Rh       1.9021,  0.0000, -1.9021  2
     reff   =  2.69000000
     degen  =  1.00000000
     n*s02  =  2.05546284  := 'amp_Rh*n_RhRh/x_Rh'
     e0     = -0.04415061  := 'enot_Rh'
     r      =  2.72232409  := 'reff + r_Rh_150K+r_Rh_150K-reff'
     deltar =  0.03232409  := 'r_Rh_150K+r_Rh_150K-reff'
     sigma2 =  0.00175935  := 'ss_Rh_150K+ss_Rh_150K'

 = Path 'pezftinkwy' = Rh K Edge
    feffdat file = ./feffinp/RhK-Pd/feff0001.dat, from feff run 'RhK-Pd'
    geometry  atom      x        y        z      ipot
              Rh       0.0000,  0.0000,  0.0000  0 (absorber)
              Pd       0.0000,  1.9233,  1.9233  2
     reff   =  2.72000000
     degen  =  1.00000000
     n*s02  =  1.46741540  := 'amp_Rh*n_RhPd/x_Rh'
     e0     = -0.04415061  := 'enot_Rh'
     r      =  2.72791859  := 'reff + r_Rh_150K+r_Pd_150K-reff'
     deltar =  0.00791859  := 'r_Rh_150K+r_Pd_150K-reff'
     sigma2 =  0.00362047  := 'ss_Rh_150K+ss_Pd_150K'

 = Path 'pmdyf372mv' = Rh K Edge
    feffdat file = ./feffinp/RhK-Ir/feff0001.dat, from feff run 'RhK-Ir'
    geometry  atom      x        y        z      ipot
              Rh       0.0000,  0.0000,  0.0000  0 (absorber)
              Ir       1.9113,  0.0000, -1.9113  2
     reff   =  2.70300000
     degen  =  1.00000000
     n*s02  =  1.58764885  := 'amp_Rh*n_RhIr/x_Rh'
     e0     = -0.04415061  := 'enot_Rh'
     r      =  2.68866884  := 'reff + r_Rh_150K+r_Ir_150K-reff'
     deltar = -0.01433116  := 'r_Rh_150K+r_Ir_150K-reff'
     sigma2 =  0.00203256  := 'ss_Rh_150K+ss_Ir_150K'

 = Path 'pq6rvqr664' = Rh K Edge
    feffdat file = ./feffinp/RhK-Pt/feff0001.dat, from feff run 'RhK-Pt'
    geometry  atom      x        y        z      ipot
              Rh       0.0000,  0.0000,  0.0000  0 (absorber)
              Pt       0.0000,  1.9311,  1.9311  2
     reff   =  2.73100000
     degen  =  1.00000000
     n*s02  =  0.76363816  := 'amp_Rh*n_RhPt/x_Rh'
     e0     = -0.04415061  := 'enot_Rh'
     r      =  2.74433817  := 'reff + r_Rh_150K+r_Pt_150K-reff'
     deltar =  0.01333817  := 'r_Rh_150K+r_Pt_150K-reff'
     sigma2 =  0.00100824  := 'ss_Rh_150K+ss_Pt_150K'

 = Path 'pt5cwy46i7' = Rh K Edge
    feffdat file = ./feffinp/RhK-Ga/feff0001.dat, from feff run 'RhK-Ga'
    geometry  atom      x        y        z      ipot
              Rh       0.0000,  0.0000,  0.0000  0 (absorber)
              Ga       0.0000,  1.9085,  1.9085  2
     reff   =  2.69900000
     degen  =  1.00000000
     n*s02  =  0.78861891  := 'amp_Rh*n_RhGa/x_Rh'
     e0     = -0.04415061  := 'enot_Rh'
     r      =  2.65623536  := 'reff + r_Rh_150K+r_Ga_150K-reff'
     deltar = -0.04276464  := 'r_Rh_150K+r_Ga_150K-reff'
     sigma2 =  0.01218145  := 'ss_Rh_150K+ss_Ga_150K'

 dataset 12:
 = Path 'pybrsargwy' = Rh K Edge
    feffdat file = ./feffinp/RhK-Ru/feff0001.dat, from feff run 'RhK-Ru'
    geometry  atom      x        y        z      ipot
              Rh       0.0000,  0.0000,  0.0000  0 (absorber)
              Ru       0.0000,  1.8979,  1.8979  2
     reff   =  2.68400000
     degen  =  1.00000000
     n*s02  =  1.83704272  := 'amp_Rh*n_RhRu/x_Rh'
     e0     = -0.04415061  := 'enot_Rh'
     r      =  2.66333848  := 'reff + r_Rh_200K+r_Ru_200K-reff'
     deltar = -0.02066152  := 'r_Rh_200K+r_Ru_200K-reff'
     sigma2 =  0.00407063  := 'ss_Rh_200K+ss_Ru_200K'

 = Path 'pstyv5kbli' = Rh K Edge
    feffdat file = ./feffinp/RhK-Rh/feff0001.dat, from feff run 'RhK-Rh'
    geometry  atom      x        y        z      ipot
              Rh       0.0000,  0.0000,  0.0000  0 (absorber)
              Rh       1.9021,  0.0000, -1.9021  2
     reff   =  2.69000000
     degen  =  1.00000000
     n*s02  =  2.05546284  := 'amp_Rh*n_RhRh/x_Rh'
     e0     = -0.04415061  := 'enot_Rh'
     r      =  2.72012157  := 'reff + r_Rh_200K+r_Rh_200K-reff'
     deltar =  0.03012157  := 'r_Rh_200K+r_Rh_200K-reff'
     sigma2 =  0.00260649  := 'ss_Rh_200K+ss_Rh_200K'

 = Path 'pezftinkwy' = Rh K Edge
    feffdat file = ./feffinp/RhK-Pd/feff0001.dat, from feff run 'RhK-Pd'
    geometry  atom      x        y        z      ipot
              Rh       0.0000,  0.0000,  0.0000  0 (absorber)
              Pd       0.0000,  1.9233,  1.9233  2
     reff   =  2.72000000
     degen  =  1.00000000
     n*s02  =  1.46741540  := 'amp_Rh*n_RhPd/x_Rh'
     e0     = -0.04415061  := 'enot_Rh'
     r      =  2.72747090  := 'reff + r_Rh_200K+r_Pd_200K-reff'
     deltar =  0.00747090  := 'r_Rh_200K+r_Pd_200K-reff'
     sigma2 =  0.00428966  := 'ss_Rh_200K+ss_Pd_200K'

 = Path 'pmdyf372mv' = Rh K Edge
    feffdat file = ./feffinp/RhK-Ir/feff0001.dat, from feff run 'RhK-Ir'
    geometry  atom      x        y        z      ipot
              Rh       0.0000,  0.0000,  0.0000  0 (absorber)
              Ir       1.9113,  0.0000, -1.9113  2
     reff   =  2.70300000
     degen  =  1.00000000
     n*s02  =  1.58764885  := 'amp_Rh*n_RhIr/x_Rh'
     e0     = -0.04415061  := 'enot_Rh'
     r      =  2.68802704  := 'reff + r_Rh_200K+r_Ir_200K-reff'
     deltar = -0.01497296  := 'r_Rh_200K+r_Ir_200K-reff'
     sigma2 =  0.00250142  := 'ss_Rh_200K+ss_Ir_200K'

 = Path 'pq6rvqr664' = Rh K Edge
    feffdat file = ./feffinp/RhK-Pt/feff0001.dat, from feff run 'RhK-Pt'
    geometry  atom      x        y        z      ipot
              Rh       0.0000,  0.0000,  0.0000  0 (absorber)
              Pt       0.0000,  1.9311,  1.9311  2
     reff   =  2.73100000
     degen  =  1.00000000
     n*s02  =  0.76363816  := 'amp_Rh*n_RhPt/x_Rh'
     e0     = -0.04415061  := 'enot_Rh'
     r      =  2.74437966  := 'reff + r_Rh_200K+r_Pt_200K-reff'
     deltar =  0.01337966  := 'r_Rh_200K+r_Pt_200K-reff'
     sigma2 =  0.00163848  := 'ss_Rh_200K+ss_Pt_200K'

 = Path 'pt5cwy46i7' = Rh K Edge
    feffdat file = ./feffinp/RhK-Ga/feff0001.dat, from feff run 'RhK-Ga'
    geometry  atom      x        y        z      ipot
              Rh       0.0000,  0.0000,  0.0000  0 (absorber)
              Ga       0.0000,  1.9085,  1.9085  2
     reff   =  2.69900000
     degen  =  1.00000000
     n*s02  =  0.78861891  := 'amp_Rh*n_RhGa/x_Rh'
     e0     = -0.04415061  := 'enot_Rh'
     r      =  2.65577682  := 'reff + r_Rh_200K+r_Ga_200K-reff'
     deltar = -0.04322318  := 'r_Rh_200K+r_Ga_200K-reff'
     sigma2 =  0.01353554  := 'ss_Rh_200K+ss_Ga_200K'

 dataset 13:
 = Path 'pybrsargwy' = Rh K Edge
    feffdat file = ./feffinp/RhK-Ru/feff0001.dat, from feff run 'RhK-Ru'
    geometry  atom      x        y        z      ipot
              Rh       0.0000,  0.0000,  0.0000  0 (absorber)
              Ru       0.0000,  1.8979,  1.8979  2
     reff   =  2.68400000
     degen  =  1.00000000
     n*s02  =  1.83704272  := 'amp_Rh*n_RhRu/x_Rh'
     e0     = -0.04415061  := 'enot_Rh'
     r      =  2.66374161  := 'reff + r_Rh_300K+r_Ru_300K-reff'
     deltar = -0.02025839  := 'r_Rh_300K+r_Ru_300K-reff'
     sigma2 =  0.00532981  := 'ss_Rh_300K+ss_Ru_300K'

 = Path 'pstyv5kbli' = Rh K Edge
    feffdat file = ./feffinp/RhK-Rh/feff0001.dat, from feff run 'RhK-Rh'
    geometry  atom      x        y        z      ipot
              Rh       0.0000,  0.0000,  0.0000  0 (absorber)
              Rh       1.9021,  0.0000, -1.9021  2
     reff   =  2.69000000
     degen  =  1.00000000
     n*s02  =  2.05546284  := 'amp_Rh*n_RhRh/x_Rh'
     e0     = -0.04415061  := 'enot_Rh'
     r      =  2.72073298  := 'reff + r_Rh_300K+r_Rh_300K-reff'
     deltar =  0.03073298  := 'r_Rh_300K+r_Rh_300K-reff'
     sigma2 =  0.00427365  := 'ss_Rh_300K+ss_Rh_300K'

 = Path 'pezftinkwy' = Rh K Edge
    feffdat file = ./feffinp/RhK-Pd/feff0001.dat, from feff run 'RhK-Pd'
    geometry  atom      x        y        z      ipot
              Rh       0.0000,  0.0000,  0.0000  0 (absorber)
              Pd       0.0000,  1.9233,  1.9233  2
     reff   =  2.72000000
     degen  =  1.00000000
     n*s02  =  1.46741540  := 'amp_Rh*n_RhPd/x_Rh'
     e0     = -0.04415061  := 'enot_Rh'
     r      =  2.72635496  := 'reff + r_Rh_300K+r_Pd_300K-reff'
     deltar =  0.00635496  := 'r_Rh_300K+r_Pd_300K-reff'
     sigma2 =  0.00574618  := 'ss_Rh_300K+ss_Pd_300K'

 = Path 'pmdyf372mv' = Rh K Edge
    feffdat file = ./feffinp/RhK-Ir/feff0001.dat, from feff run 'RhK-Ir'
    geometry  atom      x        y        z      ipot
              Rh       0.0000,  0.0000,  0.0000  0 (absorber)
              Ir       1.9113,  0.0000, -1.9113  2
     reff   =  2.70300000
     degen  =  1.00000000
     n*s02  =  1.58764885  := 'amp_Rh*n_RhIr/x_Rh'
     e0     = -0.04415061  := 'enot_Rh'
     r      =  2.68908320  := 'reff + r_Rh_300K+r_Ir_300K-reff'
     deltar = -0.01391680  := 'r_Rh_300K+r_Ir_300K-reff'
     sigma2 =  0.00390142  := 'ss_Rh_300K+ss_Ir_300K'

 = Path 'pq6rvqr664' = Rh K Edge
    feffdat file = ./feffinp/RhK-Pt/feff0001.dat, from feff run 'RhK-Pt'
    geometry  atom      x        y        z      ipot
              Rh       0.0000,  0.0000,  0.0000  0 (absorber)
              Pt       0.0000,  1.9311,  1.9311  2
     reff   =  2.73100000
     degen  =  1.00000000
     n*s02  =  0.76363816  := 'amp_Rh*n_RhPt/x_Rh'
     e0     = -0.04415061  := 'enot_Rh'
     r      =  2.74473071  := 'reff + r_Rh_300K+r_Pt_300K-reff'
     deltar =  0.01373071  := 'r_Rh_300K+r_Pt_300K-reff'
     sigma2 =  0.00338340  := 'ss_Rh_300K+ss_Pt_300K'

 = Path 'pt5cwy46i7' = Rh K Edge
    feffdat file = ./feffinp/RhK-Ga/feff0001.dat, from feff run 'RhK-Ga'
    geometry  atom      x        y        z      ipot
              Rh       0.0000,  0.0000,  0.0000  0 (absorber)
              Ga       0.0000,  1.9085,  1.9085  2
     reff   =  2.69900000
     degen  =  1.00000000
     n*s02  =  0.78861891  := 'amp_Rh*n_RhGa/x_Rh'
     e0     = -0.04415061  := 'enot_Rh'
     r      =  2.64984722  := 'reff + r_Rh_300K+r_Ga_300K-reff'
     deltar = -0.04915278  := 'r_Rh_300K+r_Ga_300K-reff'
     sigma2 =  0.01640722  := 'ss_Rh_300K+ss_Ga_300K'

 dataset 14:
 = Path 'pybrsargwy' = Rh K Edge
    feffdat file = ./feffinp/RhK-Ru/feff0001.dat, from feff run 'RhK-Ru'
    geometry  atom      x        y        z      ipot
              Rh       0.0000,  0.0000,  0.0000  0 (absorber)
              Ru       0.0000,  1.8979,  1.8979  2
     reff   =  2.68400000
     degen  =  1.00000000
     n*s02  =  1.83704272  := 'amp_Rh*n_RhRu/x_Rh'
     e0     = -0.04415061  := 'enot_Rh'
     r      =  2.65551079  := 'reff + r_Rh_100C+r_Ru_100C-reff'
     deltar = -0.02848921  := 'r_Rh_100C+r_Ru_100C-reff'
     sigma2 =  0.00601292  := 'ss_Rh_100C+ss_Ru_100C'

 = Path 'pstyv5kbli' = Rh K Edge
    feffdat file = ./feffinp/RhK-Rh/feff0001.dat, from feff run 'RhK-Rh'
    geometry  atom      x        y        z      ipot
              Rh       0.0000,  0.0000,  0.0000  0 (absorber)
              Rh       1.9021,  0.0000, -1.9021  2
     reff   =  2.69000000
     degen  =  1.00000000
     n*s02  =  2.05546284  := 'amp_Rh*n_RhRh/x_Rh'
     e0     = -0.04415061  := 'enot_Rh'
     r      =  2.72442694  := 'reff + r_Rh_100C+r_Rh_100C-reff'
     deltar =  0.03442694  := 'r_Rh_100C+r_Rh_100C-reff'
     sigma2 =  0.00561751  := 'ss_Rh_100C+ss_Rh_100C'

 = Path 'pezftinkwy' = Rh K Edge
    feffdat file = ./feffinp/RhK-Pd/feff0001.dat, from feff run 'RhK-Pd'
    geometry  atom      x        y        z      ipot
              Rh       0.0000,  0.0000,  0.0000  0 (absorber)
              Pd       0.0000,  1.9233,  1.9233  2
     reff   =  2.72000000
     degen  =  1.00000000
     n*s02  =  1.46741540  := 'amp_Rh*n_RhPd/x_Rh'
     e0     = -0.04415061  := 'enot_Rh'
     r      =  2.72739378  := 'reff + r_Rh_100C+r_Pd_100C-reff'
     deltar =  0.00739378  := 'r_Rh_100C+r_Pd_100C-reff'
     sigma2 =  0.00745285  := 'ss_Rh_100C+ss_Pd_100C'

 = Path 'pmdyf372mv' = Rh K Edge
    feffdat file = ./feffinp/RhK-Ir/feff0001.dat, from feff run 'RhK-Ir'
    geometry  atom      x        y        z      ipot
              Rh       0.0000,  0.0000,  0.0000  0 (absorber)
              Ir       1.9113,  0.0000, -1.9113  2
     reff   =  2.70300000
