Repository: masasnakamura/2025_ACSNanosciAu_EXAFS

# 2025_ACSNanosciAu_EXAFS

## Related paper
- Journal : ACS Nanoscience Au
- DOI :
- Title : Unravelling Element-Selective Local Structures in Multi-Element Alloy Nanoparticles with EXAFS

## Overview
This repository contains python scripts developed for EXAFS fitting analysis of multi-element alloy (high-entropy alloy / compositionally complex alloy) nanoparticles.
Simultaneous fitting of multiple data at different absorption edges and temperatures is performed while imposing constraints based on physically reasonable and interpretable assumptions.
The details of the procedure is discussed in the article above.
The code requires xraylarch version 0.9.65.

## Contents
- scripts : Python scripts developed for the EXAFS analyses
  - tools.py : A collection of codes related to data processing and export
  - run_fit.py : A main script to perform fitting
- examples : The examples of the structural analyses, The results shown in the above mentioned paper
  - feffinp : The FEFF calculation results
  - in : The experimental data (Athena project files)
  - out : The EXAFS analyses results
    - {samplename}
      - dat : The EXAFS spectra extracted after background subtraction and Fourier transforms
      - fit : The EXAFS fitting result of the last cycle of the fitting
      - trial{n} : The results of the {n}th cycle of the fitting
      - samplename_fit.txt : Summary of the fitting result
      - {samplename}\_{n,r,ss}\_{val,err}.csv : The estimated parameters of coordination numbers, atomic radiis, and MSDs
      - {samplename}\_ss\_fit.{txt,png,csv} : The results of Einstein model fitting of MSDs
      - input_pars_{samplename}.csv : A copy of the input parameter file in the same name
      - run_fit.py : A copy of the python script in the same name
  - input_pars_{samplename}.csv : Input files to specify the EXAFS analyses conditions
  - prep_feff.py : A script to perform FEFF calculation before fitting
  - {tools,run_fit}.py : The python scripts
  - seq.ps1 : A script to run a series of fitting

## Usage
Cite the article above 

1. Preparation of input folders/files
  - ./in/{samplename}.prj
    - Athena project file containing experimental data
    - Data in the project should be named as {samplename}\_{temperature}\_{element}
  - ./feffinp/{element1}{edge}-{element2}/feff0001.dat
    - FEFF calculation results
    - In this version of code, only the first nearest neighbors are considered.
    - If your target has an fcc-based structure, "prep_feff.py" in the "example" is useful.
  - input_pars_{samplename}.csv
    - Parameters used in the EXAFS analysis
    - List of adjustable parameters
      | Parameter | Description |
      | --- | --- |
      | elem | element |
      | edge | absorption edge (K,L3 etc.) |
      | composition | molar fraction of the element |
      | amp | $S_0^2$ parameter used for EXAFS fitting |
      | enot_init | Initial value of $\Delta E_0$ |
      | r_init | Initial value of atomic radius |
      | pre_min | Range used to determine a pre-edge line (min) |
      | pre_max | Range used to determine a pre-edge line (max) |
      | post_min | Range used to determine a post-edge line (min) |
      | post_max | Range used to determine a post-edge line (min) |
      | nnorm | Polynomial order of a post-edge line |
      | bkg_max | Range used to determine a background (max) |
      | rbkg | $R_\mathrm{bkg}$ value used in background subtraction by AUTOBK algorithm |
      | kweight | Exponent of $k$-weighting of EXAFS before forward FT |
      | kmin_ftf | $k$-range of forward FT (min) |
      | kmax_ftf | $k$-range of forward FT (max) |
      | dk_ftf | Tapering parameter of forward FT window (Hanning) |
      | rmin_ftr | $r$-range of reverse FT (min) |
      | rmax_ftr | $r$-range of reverse FT (max) |
      | dr_ftr | Tapering parameter of reverse FT window (Hanning) |
2. Set parameters in run_fit.py
  - Edit the parameters between "input start" and "input end" comments
3. Run run_fit.py

## References
1. larch
2. larch
3. feff
4. autobk

File: examples/out/GaPGM/GaPGM_params.csv
,value,stderr
x_Ru,0.1737,0.0
amp_Ru,0.892,0.0
enot_Ru,-5.238541627721625,1.201898975711318
r_Ru_008K,1.3043980938024284,0.005591541051155547
ss_Ru_008K,0.0018515882049833954,0.0006164819321113702
r_Ru_050K,1.3045169230490508,0.00538748868415581
ss_Ru_050K,0.002340871565940665,0.000598451378152754
r_Ru_100K,1.3029903369364986,0.005202406327921742
ss_Ru_100K,0.0022189125489267027,0.0006043860156604176
r_Ru_150K,1.298500850875043,0.005537930356970799
ss_Ru_150K,0.002451405862232815,0.0006564373928361176
r_Ru_200K,1.303242757266548,0.005787775396101959
ss_Ru_200K,0.002767837046655004,0.0006702443070895624
r_Ru_300K,1.3033340880711173,0.007213319906259511
ss_Ru_300K,0.003193674406413793,0.0008108802831586998
r_Ru_100C,1.2932588465060646,0.005892519423803768
ss_Ru_100C,0.003205638438245996,0.0007522459910173099
n_RuRu,0.006964913778517712,0.04520512258185314
n_RuRh,0.3847653790122756,0.03735434772841663
n_RuPd,0.0,0.0
n_RuIr,0.2001219678122652,0.019888255842717507
n_RuPt,0.1743559099167633,0.028436634992183345
n_RuGa,0.0,0.0
x_Rh,0.1931,0.0
amp_Rh,0.922,0.0
enot_Rh,-0.04509352206914469,0.45277316212195046
r_Rh_008K,1.3601916321848582,0.0018570496591058159
ss_Rh_008K,0.0006469796116467631,0.0002563364555540601
r_Rh_050K,1.3593117519854796,0.001789886139384449
ss_Rh_050K,0.00048190068019712286,0.00023495419014956263
r_Rh_100K,1.3603728811728386,0.0016989128774897672
ss_Rh_100K,0.0007245026356077729,0.0002410744284982533
r_Rh_150K,1.3611610362165463,0.002010456637530462
ss_Rh_150K,0.0008792994923582161,0.00025379485767352536
r_Rh_200K,1.3600615071185156,0.001971760981635427
ss_Rh_200K,0.0013028489668819847,0.0002663850506246227
r_Rh_300K,1.3603680984163946,0.0028214675491297454
ss_Rh_300K,0.0021361361025441245,0.00034664002832245923
r_Rh_100C,1.3622101374230051,0.0026707594475634433
ss_Rh_100C,0.002807762678051054,0.00034210225292376955
n_RhRu,0.3847653790122756,0.03735434773992731
n_RhRh,0.43061817332443164,0.06996570223345636
n_RhPd,0.30733711078018433,0.07837340696062174
n_RhIr,0.3324358576270152,0.024220654847108954
n_RhPt,0.1600584232779214,0.014764328831344122
n_RhGa,0.16521745097700014,0.04154646850207317
x_Pd,0.177,0.0
amp_Pd,0.892,0.0
enot_Pd,0.269143480207059,0.4386265041833929
r_Pd_008K,1.3676254778634356,0.0014678059588989494
ss_Pd_008K,0.0021670539603912404,0.0001688196151704423
r_Pd_050K,1.368027927018603,0.0016163680479159511
ss_Pd_050K,0.0023209379031054636,0.0001819685013006802
r_Pd_100K,1.3682709421033619,0.001582124339520188
ss_Pd_100K,0.002445205987271542,0.0001813754648476647
r_Pd_150K,1.3667523919445137,0.0014492130975949826
ss_Pd_150K,0.002740357612550837,0.00018069403428875075
r_Pd_200K,1.3674054893913774,0.0015793012059298025
ss_Pd_200K,0.0029859829677827136,0.00018467838713787926
r_Pd_300K,1.3659838008463652,0.0019044581618629431
ss_Pd_300K,0.0036090010593056946,0.00021439496603639234
r_Pd_100C,1.365176230025501,0.0021967954897847137
ss_Pd_100C,0.004643750845255879,0.0002564309463841787
n_PdRu,0.0,0.0
n_PdRh,0.30733711078018433,0.07837340698152005
n_PdPd,0.7683456315336308,0.10028929628642298
n_PdIr,0.1297293191113722,0.02054655528145309
n_PdPt,0.294450845346407,0.022178001505583807
n_PdGa,0.47218379445060465,0.04867312287396845
x_Ir,0.1784,0.0
amp_Ir,0.831,0.0
enot_Ir,8.539691195193752,0.29341704153275733
r_Ir_008K,1.3246088863349257,0.0025735592549892827
ss_Ir_008K,0.0006097083540786437,0.00034630139094607985
r_Ir_050K,1.3268224082078404,0.0025690286191692316
ss_Ir_050K,0.0007462581537611027,0.0003638255209846056
r_Ir_100K,1.3273347923445102,0.0025620262598083986
ss_Ir_100K,0.0008684308436278449,0.0003490084866648221
r_Ir_150K,1.3274944629050043,0.0026859343538148304
ss_Ir_150K,0.0011519397081190522,0.0003551103994276687
r_Ir_200K,1.3279544295663952,0.0026677489522216424
ss_Ir_200K,0.001197266547373825,0.000349073962839498
r_Ir_300K,1.328705564585518,0.0029768366388554296
ss_Ir_300K,0.0017637028792896559,0.0003868039674032535
r_Ir_100C,1.3295477518942465,0.0031223873820912045
ss_Ir_100C,0.00205704693920978,0.0003877241930769917
n_IrRu,0.2001219678122652,0.019888255866669865
n_IrRh,0.3324358576270152,0.024220654838190477
n_IrPd,0.1297293191113722,0.020546555321437815
n_IrIr,0.4586729337886688,0.041069091822412536
n_IrPt,0.21583629805124316,0.013900766110020375
n_IrGa,0.4721493558729821,0.042344462180264
x_Pt,0.156,0.0
amp_Pt,0.861,0.0
enot_Pt,9.827140806821378,0.7929309183896736
r_Pt_008K,1.387114071736776,0.0028801940512677877
ss_Pt_008K,-0.0004119263599350322,0.00023635520571660062
r_Pt_050K,1.3868842755077222,0.0028238321113838796
ss_Pt_050K,-0.0003810399488709126,0.000224176541288911
r_Pt_100K,1.385686736818504,0.003118643923033745
ss_Pt_100K,-0.00012452117905522268,0.00023236172463499694
r_Pt_150K,1.38317848031432,0.003095279653816275
ss_Pt_150K,0.00012884297541034228,0.00023052409977257105
r_Pt_200K,1.3843216243522072,0.0032622771679320615
ss_Pt_200K,0.00033559478429861513,0.0002390206120818757
r_Pt_300K,1.3843686777078132,0.004026867825772994
ss_Pt_300K,0.0012469457653391176,0.00030072419733435956
r_Pt_100C,1.3865928041090378,0.005041662624744116
ss_Pt_100C,0.002072732411984609,0.0003780593639446377
n_PtRu,0.1743559099167633,0.02843663503179662
n_PtRh,0.1600584232779214,0.014764328800674905
n_PtPd,0.294450845346407,0.022178001522377522
n_PtIr,0.21583629805124316,0.01390076608873011
n_PtPt,0.17174129175671515,0.022711773535110592
n_PtGa,0.3999929691362516,0.04945718525839342
x_Ga,0.1218,0.0
amp_Ga,0.887,0.0
enot_Ga,-0.408769085757859,0.4434381415502588
r_Ga_008K,1.2992491988742254,0.004849163101796335
ss_Ga_008K,0.009790952328912268,0.0006470414219479524
r_Ga_050K,1.2986287314158518,0.00578623870066764
ss_Ga_050K,0.011347075025299788,0.0007960501209444738
r_Ga_100K,1.2984921649973862,0.005533735386354742
ss_Ga_100K,0.011276702930947003,0.000759915461824551
r_Ga_150K,1.2950972635243438,0.005678145354194604
ss_Ga_150K,0.011298810334076493,0.0008159850807631485
r_Ga_200K,1.295739409797312,0.005994895965292527
ss_Ga_200K,0.012229593612202473,0.0008355958378566901
r_Ga_300K,1.2895020921396558,0.0068962107401075575
ss_Ga_300K,0.014268708522419281,0.0009562810123444707
r_Ga_100C,1.2830053982096772,0.008824702151836323
ss_Ga_100C,0.017113171619978437,0.0012883901123399149
n_GaRu,0.0,0.0
n_GaRh,0.16521745097700014,0.041546468462570325
n_GaPd,0.47218379445060465,0.048673122805170534
n_GaIr,0.4721493558729821,0.04234446213219681
n_GaPt,0.3999929691362516,0.0494571852275859
n_GaGa,0.23118154837382932,0.09089571384261962
