Repository: masasnakamura/2025_ACSNanosciAu_EXAFS

# 2025_ACSNanosciAu_EXAFS

## Related paper
- Journal : ACS Nanoscience Au
- DOI :
- Title : Unravelling Element-Selective Local Structures in Multi-Element Alloy Nanoparticles with EXAFS

## Overview
This repository contains python scripts developed for EXAFS fitting analysis of multi-element alloy (high-entropy alloy / compositionally complex alloy) nanoparticles.
Simultaneous fitting of multiple data at different absorption edges and temperatures is performed while imposing constraints based on physically reasonable and interpretable assumptions.
The details of the procedure is discussed in the article above.
The code requires xraylarch version 0.9.65.

## Contents
- scripts : Python scripts developed for the EXAFS analyses
  - tools.py : A collection of codes related to data processing and export
  - run_fit.py : A main script to perform fitting
- examples : The examples of the structural analyses, The results shown in the above mentioned paper
  - feffinp : The FEFF calculation results
  - in : The experimental data (Athena project files)
  - out : The EXAFS analyses results
    - {samplename}
      - dat : The EXAFS spectra extracted after background subtraction and Fourier transforms
      - fit : The EXAFS fitting result of the last cycle of the fitting
      - trial{n} : The results of the {n}th cycle of the fitting
      - samplename_fit.txt : Summary of the fitting result
      - {samplename}\_{n,r,ss}\_{val,err}.csv : The estimated parameters of coordination numbers, atomic radiis, and MSDs
      - {samplename}\_ss\_fit.{txt,png,csv} : The results of Einstein model fitting of MSDs
      - input_pars_{samplename}.csv : A copy of the input parameter file in the same name
      - run_fit.py : A copy of the python script in the same name
  - input_pars_{samplename}.csv : Input files to specify the EXAFS analyses conditions
  - prep_feff.py : A script to perform FEFF calculation before fitting
  - {tools,run_fit}.py : The python scripts
  - seq.ps1 : A script to run a series of fitting

## Usage
Cite the article above 

1. Preparation of input folders/files
  - ./in/{samplename}.prj
    - Athena project file containing experimental data
    - Data in the project should be named as {samplename}\_{temperature}\_{element}
  - ./feffinp/{element1}{edge}-{element2}/feff0001.dat
    - FEFF calculation results
    - In this version of code, only the first nearest neighbors are considered.
    - If your target has an fcc-based structure, "prep_feff.py" in the "example" is useful.
  - input_pars_{samplename}.csv
    - Parameters used in the EXAFS analysis
    - List of adjustable parameters
      | Parameter | Description |
      | --- | --- |
      | elem | element |
      | edge | absorption edge (K,L3 etc.) |
      | composition | molar fraction of the element |
      | amp | $S_0^2$ parameter used for EXAFS fitting |
      | enot_init | Initial value of $\Delta E_0$ |
      | r_init | Initial value of atomic radius |
      | pre_min | Range used to determine a pre-edge line (min) |
      | pre_max | Range used to determine a pre-edge line (max) |
      | post_min | Range used to determine a post-edge line (min) |
      | post_max | Range used to determine a post-edge line (min) |
      | nnorm | Polynomial order of a post-edge line |
      | bkg_max | Range used to determine a background (max) |
      | rbkg | $R_\mathrm{bkg}$ value used in background subtraction by AUTOBK algorithm |
      | kweight | Exponent of $k$-weighting of EXAFS before forward FT |
      | kmin_ftf | $k$-range of forward FT (min) |
      | kmax_ftf | $k$-range of forward FT (max) |
      | dk_ftf | Tapering parameter of forward FT window (Hanning) |
      | rmin_ftr | $r$-range of reverse FT (min) |
      | rmax_ftr | $r$-range of reverse FT (max) |
      | dr_ftr | Tapering parameter of reverse FT window (Hanning) |
2. Set parameters in run_fit.py
  - Edit the parameters between "input start" and "input end" comments
3. Run run_fit.py

## References
1. larch
2. larch
3. feff
4. autobk

File: examples/out/InPGM/InPGM_params.csv
,value,stderr
x_Ru,0.1744,0.0
amp_Ru,0.892,0.0
enot_Ru,-7.497391860252637,1.8339678261863666
r_Ru_008K,1.3144629191411896,0.004711829817807876
ss_Ru_008K,0.00022554144860372941,0.00045465554427669955
r_Ru_050K,1.312685838629608,0.004999013079512808
ss_Ru_050K,0.0004828917309427098,0.0004826520666415006
r_Ru_100K,1.3148462176687532,0.004577557837990771
ss_Ru_100K,0.0003165601224312414,0.0004459014860245561
r_Ru_150K,1.314085104431712,0.004717615086361953
ss_Ru_150K,0.0006492335852969315,0.00046279178589581034
r_Ru_200K,1.3142360005884879,0.004743732157999455
ss_Ru_200K,0.000808851705319967,0.0004761201040799719
r_Ru_300K,1.3138852367383094,0.0049286483632365
ss_Ru_300K,0.0011370081562961975,0.0005142867308189035
r_Ru_100C,1.3135391417134863,0.005187048624862395
ss_Ru_100C,0.0017930624277161964,0.0005403540336441097
n_RuRu,0.1411158149461056,0.04291402269265581
n_RuRh,0.026168036012194307,0.05587471199875014
n_RuPd,0.1013120257545479,0.04721886620243686
n_RuIr,0.23825507631004972,0.03781007933484531
n_RuPt,0.0,0.0
n_RuIn,0.03587112652439273,0.03257852400250948
x_Rh,0.1796,0.0
amp_Rh,0.922,0.0
enot_Rh,-1.5333083841135806,0.546869223380624
r_Rh_008K,1.3538918852650488,0.002968727961032173
ss_Rh_008K,0.0016266777855353945,0.0003117467146605532
r_Rh_050K,1.3527170445497916,0.0029727028197196618
ss_Rh_050K,0.001697995382748763,0.0003263129766932813
r_Rh_100K,1.3530612319174762,0.0031273156981095024
ss_Rh_100K,0.0018105758376024648,0.00031941896670805434
r_Rh_150K,1.352638489750873,0.0031896878837397065
ss_Rh_150K,0.00216777317492343,0.00032895452653368477
r_Rh_200K,1.352609749504127,0.003538521053560165
ss_Rh_200K,0.002615584087588557,0.0003490783128722026
r_Rh_300K,1.3525126793831292,0.004348936860989049
ss_Rh_300K,0.0035079759375542686,0.0004237331079329881
r_Rh_100C,1.3475372072753986,0.004682871876265058
ss_Rh_100C,0.003916718859880403,0.00048209344694996516
n_RhRu,0.026168036012194307,0.05587471206192513
n_RhRh,0.35386600274508795,0.13447498168735983
n_RhPd,0.051880649154252056,0.1166964827851397
n_RhIr,0.17289286894486167,0.04190857426642549
n_RhPt,0.22568971438116825,0.026890248885312037
n_RhIn,0.5889438059898191,0.05773855106940859
x_Pd,0.1732,0.0
amp_Pd,0.892,0.0
enot_Pd,0.016384272848480003,0.32790239950337857
r_Pd_008K,1.3896609327264866,0.0011884923247603906
ss_Pd_008K,0.001723129807337133,0.00016302512839182941
r_Pd_050K,1.3905360124780441,0.001216416495370366
ss_Pd_050K,0.0017832112483326084,0.00016311400258338038
r_Pd_100K,1.3891655152945013,0.0011917836935356
ss_Pd_100K,0.001998314690729191,0.00016348743145269763
r_Pd_150K,1.3892208160970196,0.0012592707130345796
ss_Pd_150K,0.0023853787194231296,0.00016877275076005485
r_Pd_200K,1.3892685968598217,0.0012809312343142567
ss_Pd_200K,0.002765418762388657,0.000171315748047685
r_Pd_300K,1.3879013843734123,0.0014639615562589642
ss_Pd_300K,0.0036096833357055175,0.00018601691927724767
r_Pd_100C,1.385330523934589,0.002091128510770257
ss_Pd_100C,0.004811006207332763,0.0002347917002162075
n_PdRu,0.1013120257545479,0.047218866277606825
n_PdRh,0.051880649154252056,0.11669648256897094
n_PdPd,1.1016790125692824,0.11507327645629199
n_PdIr,0.0,0.0
n_PdPt,0.2554632342784726,0.018201942041563907
n_PdIn,0.049163005150862915,0.0433796889089986
x_Ir,0.1749,0.0
amp_Ir,0.831,0.0
enot_Ir,5.627831198564678,0.31160840605435797
r_Ir_008K,1.335089718930949,0.0016353919633872172
ss_Ir_008K,0.0032074825830859005,0.0002915205699681634
r_Ir_050K,1.3348424359609712,0.0016542120867340544
ss_Ir_050K,0.0032648161694577484,0.00029708406934540337
r_Ir_100K,1.3351765284058141,0.0016662604428165923
ss_Ir_100K,0.003399665032041221,0.0002951825719716707
r_Ir_150K,1.3350973209086403,0.0017011064835360597
ss_Ir_150K,0.0036298139208539065,0.0002995833112667716
r_Ir_200K,1.334871113480752,0.0017514546892572528
ss_Ir_200K,0.0038528846353014638,0.0003044938596184044
r_Ir_300K,1.3333796413858288,0.001946162946850207
ss_Ir_300K,0.004308818357452536,0.00032587042986967905
r_Ir_100C,1.3332775656373224,0.0020620058298194666
ss_Ir_100C,0.004845772277587012,0.0003412119436206302
n_IrRu,0.23825507631004972,0.03781007930315587
n_IrRh,0.17289286894486167,0.04190857416315687
n_IrPd,0.0,0.0
n_IrIr,1.311847442590662,0.061832890310628635
n_IrPt,0.0,0.0
n_IrIn,5.489395874569425e-05,0.02292575219384224
x_Pt,0.1561,0.0
amp_Pt,0.861,0.0
enot_Pt,9.127573964714669,0.514024234119323
r_Pt_008K,1.3838922833630447,0.001556221680758072
ss_Pt_008K,0.00075535131414985,0.00019320505992654648
r_Pt_050K,1.3825943466830686,0.0017133809432730489
ss_Pt_050K,0.001038567744622603,0.000204550200408663
r_Pt_100K,1.3822250301837318,0.0016682236132898067
ss_Pt_100K,0.0009206285324684663,0.00019834414348402431
r_Pt_150K,1.3826441698355818,0.0019584574068115044
ss_Pt_150K,0.0013986895947614127,0.000223833977893617
r_Pt_200K,1.3819715826172727,0.0021861525754982942
ss_Pt_200K,0.001642734537845373,0.0002423336153990627
r_Pt_300K,1.3792903151388025,0.0024487789265663163
ss_Pt_300K,0.0022684242328104036,0.00027270053725745756
r_Pt_100C,1.3779047998546772,0.0035364657936203083
ss_Pt_100C,0.002802836386250964,0.0003583761115705125
n_PtRu,0.0,0.0
n_PtRh,0.22568971438116825,0.02689024893217507
n_PtPd,0.2554632342784726,0.018201942098690582
n_PtIr,0.0,0.0
n_PtPt,0.3159107643213357,0.03387561939269276
n_PtIn,0.279903165587573,0.03052301048280156
x_In,0.1418,0.0
amp_In,0.851,0.0
enot_In,4.906231153777962,0.6845810290698353
r_In_008K,1.4268470905339448,0.0030015619117903882
ss_In_008K,0.002486268830799828,0.0003857461481236811
r_In_050K,1.4256764266470983,0.0030955205154530093
ss_In_050K,0.0024522912393821037,0.00039461502022314864
r_In_100K,1.4276385032651133,0.0031472882452972823
ss_In_100K,0.00262619640220855,0.00039629235479651006
r_In_150K,1.428271275993126,0.0033411311592943995
ss_In_150K,0.0031641345698304934,0.0004104147460098321
r_In_200K,1.4263973135909076,0.003822186869164742
ss_In_200K,0.003634201260145518,0.0004406415242671294
r_In_300K,1.4232123045671927,0.0051121181963659605
ss_In_300K,0.004545319881707399,0.0005357494486354358
r_In_100C,1.4242590885923516,0.006746127041811124
ss_In_100C,0.006010147502966135,0.0006931009102720448
n_InRu,0.03587112652439273,0.03257852394056359
n_InRh,0.5889438059898191,0.05773855102585543
n_InPd,0.049163005150862915,0.04337968884818057
n_InIr,5.489395874569425e-05,0.022925752218324057
n_InPt,0.279903165587573,0.03052301052734804
n_InIn,0.09147011784871184,0.04362859235782366
