Repository: masasnakamura/2025_ACSNanosciAu_EXAFS

# 2025_ACSNanosciAu_EXAFS

## Related paper
- Journal : ACS Nanoscience Au
- DOI :
- Title : Unravelling Element-Selective Local Structures in Multi-Element Alloy Nanoparticles with EXAFS

## Overview
This repository contains python scripts developed for EXAFS fitting analysis of multi-element alloy (high-entropy alloy / compositionally complex alloy) nanoparticles.
Simultaneous fitting of multiple data at different absorption edges and temperatures is performed while imposing constraints based on physically reasonable and interpretable assumptions.
The details of the procedure is discussed in the article above.
The code requires xraylarch version 0.9.65.

## Contents
- scripts : Python scripts developed for the EXAFS analyses
  - tools.py : A collection of codes related to data processing and export
  - run_fit.py : A main script to perform fitting
- examples : The examples of the structural analyses, The results shown in the above mentioned paper
  - feffinp : The FEFF calculation results
  - in : The experimental data (Athena project files)
  - out : The EXAFS analyses results
    - {samplename}
      - dat : The EXAFS spectra extracted after background subtraction and Fourier transforms
      - fit : The EXAFS fitting result of the last cycle of the fitting
      - trial{n} : The results of the {n}th cycle of the fitting
      - samplename_fit.txt : Summary of the fitting result
      - {samplename}\_{n,r,ss}\_{val,err}.csv : The estimated parameters of coordination numbers, atomic radiis, and MSDs
      - {samplename}\_ss\_fit.{txt,png,csv} : The results of Einstein model fitting of MSDs
      - input_pars_{samplename}.csv : A copy of the input parameter file in the same name
      - run_fit.py : A copy of the python script in the same name
  - input_pars_{samplename}.csv : Input files to specify the EXAFS analyses conditions
  - prep_feff.py : A script to perform FEFF calculation before fitting
  - {tools,run_fit}.py : The python scripts
  - seq.ps1 : A script to run a series of fitting

## Usage
Cite the article above 

1. Preparation of input folders/files
  - ./in/{samplename}.prj
    - Athena project file containing experimental data
    - Data in the project should be named as {samplename}\_{temperature}\_{element}
  - ./feffinp/{element1}{edge}-{element2}/feff0001.dat
    - FEFF calculation results
    - In this version of code, only the first nearest neighbors are considered.
    - If your target has an fcc-based structure, "prep_feff.py" in the "example" is useful.
  - input_pars_{samplename}.csv
    - Parameters used in the EXAFS analysis
    - List of adjustable parameters
      | Parameter | Description |
      | --- | --- |
      | elem | element |
      | edge | absorption edge (K,L3 etc.) |
      | composition | molar fraction of the element |
      | amp | $S_0^2$ parameter used for EXAFS fitting |
      | enot_init | Initial value of $\Delta E_0$ |
      | r_init | Initial value of atomic radius |
      | pre_min | Range used to determine a pre-edge line (min) |
      | pre_max | Range used to determine a pre-edge line (max) |
      | post_min | Range used to determine a post-edge line (min) |
      | post_max | Range used to determine a post-edge line (min) |
      | nnorm | Polynomial order of a post-edge line |
      | bkg_max | Range used to determine a background (max) |
      | rbkg | $R_\mathrm{bkg}$ value used in background subtraction by AUTOBK algorithm |
      | kweight | Exponent of $k$-weighting of EXAFS before forward FT |
      | kmin_ftf | $k$-range of forward FT (min) |
      | kmax_ftf | $k$-range of forward FT (max) |
      | dk_ftf | Tapering parameter of forward FT window (Hanning) |
      | rmin_ftr | $r$-range of reverse FT (min) |
      | rmax_ftr | $r$-range of reverse FT (max) |
      | dr_ftr | Tapering parameter of reverse FT window (Hanning) |
2. Set parameters in run_fit.py
  - Edit the parameters between "input start" and "input end" comments
3. Run run_fit.py

## References
1. larch
2. larch
3. feff
4. autobk

File: examples/out/PGM/PGM_params.csv
,value,stderr
x_Ru,0.211,0.0
amp_Ru,0.892,0.0
enot_Ru,-2.9959896730865743,1.1428647653515722
r_Ru_008K,1.3311385970577014,0.0029178221910012756
ss_Ru_008K,0.00017445029162928651,0.00035026038557111835
r_Ru_050K,1.3322336511376527,0.003141578233143065
ss_Ru_050K,0.00020352273391453546,0.00036297280289589683
r_Ru_100K,1.3308782587313204,0.003125816532334882
ss_Ru_100K,0.00046414322774430104,0.00036336365679516997
r_Ru_150K,1.3288763477658123,0.004074200551560391
ss_Ru_150K,0.0003510268303578964,0.0004595532150305088
r_Ru_200K,1.3285192387231886,0.0033843229777519588
ss_Ru_200K,0.0007968646979869049,0.00039811968409506223
r_Ru_300K,1.3302754326659998,0.00468224299888997
ss_Ru_300K,0.001225951020085389,0.0005117477742811699
r_Ru_100C,1.3190109850635108,0.00541156491633662
ss_Ru_100C,0.0018404824381068957,0.000574987186828124
n_RuRu,0.17303471752912603,0.04081811830102105
n_RuRh,0.40588547339582304,0.04288890696381404
n_RuPd,0.0,0.0
n_RuIr,0.6116904088025212,0.07087357772255923
n_RuPt,0.06393820493564673,0.04061281813040147
x_Rh,0.2027,0.0
amp_Rh,0.922,0.0
enot_Rh,0.40194618351287265,0.7009349112810285
r_Rh_008K,1.3643696056199053,0.003214589040627669
ss_Rh_008K,0.0029492907213462954,0.0002982240789317609
r_Rh_050K,1.3623936655740778,0.0037875329291402254
ss_Rh_050K,0.0030564729733474688,0.0003074725591194645
r_Rh_100K,1.363384182104135,0.0033936151698260755
ss_Rh_100K,0.0031434487695199053,0.0002973108512753924
r_Rh_150K,1.3657316680385938,0.003177940121587922
ss_Rh_150K,0.0031890687432117905,0.00030705605772988803
r_Rh_200K,1.3652704615308835,0.003146663981570431
ss_Rh_200K,0.0035428828107228866,0.0002943968033996283
r_Rh_300K,1.3635094016157725,0.004977502636094326
ss_Rh_300K,0.004463654663753793,0.0004829793233940516
r_Rh_100C,1.363313207154417,0.0072267232428228296
ss_Rh_100C,0.005088496978244263,0.0007240256898579981
n_RhRu,0.40588547339582304,0.042888906910757515
n_RhRh,0.6440596191669403,0.295810901538173
n_RhPd,0.7443779127002683,0.247712473866443
n_RhIr,0.0,0.0
n_RhPt,0.480584172690941,0.056566173734465146
x_Pd,0.2065,0.0
amp_Pd,0.892,0.0
enot_Pd,0.9961638419119893,0.3715812839456924
r_Pd_008K,1.3662087185526595,0.0014227554233582729
ss_Pd_008K,0.001202867318558313,0.00021585102765767886
r_Pd_050K,1.367607779111198,0.001695489300253901
ss_Pd_050K,0.0013447007742185542,0.0002163255209274432
r_Pd_100K,1.3662452599181276,0.0015198691971998587
ss_Pd_100K,0.001461413191066563,0.0002092507087893255
r_Pd_150K,1.3662093603961378,0.0014421517319018775
ss_Pd_150K,0.0018382824120084882,0.00018999819857362757
r_Pd_200K,1.366094100689763,0.0014282416780528892
ss_Pd_200K,0.0021971121075662105,0.0001878129307812388
r_Pd_300K,1.3654621838547052,0.003164359643177864
ss_Pd_300K,0.002857090629564686,0.00033623654547016097
r_Pd_100C,1.3632045093131187,0.004332132489512836
ss_Pd_100C,0.004187463380654695,0.0004451953944420184
n_PdRu,0.0,0.0
n_PdRh,0.7443779127002683,0.24771247333086463
n_PdPd,1.0436895505697108,0.24741875513346526
n_PdIr,0.0738993629512057,0.0576573628745721
n_PdPt,0.31097641302648316,0.04734430722965657
x_Ir,0.2017,0.0
amp_Ir,0.831,0.0
enot_Ir,8.447349663452412,0.4785417697394495
r_Ir_008K,1.346595342450726,0.004808449974744956
ss_Ir_008K,0.0030200521729014636,0.0003436489000033845
r_Ir_050K,1.3454787637014796,0.004750972317337849
ss_Ir_050K,0.0029903539345541613,0.00033601503716059416
r_Ir_100K,1.3443927187864066,0.0052061335552266
ss_Ir_100K,0.0033149602576943073,0.0003413660030761466
r_Ir_150K,1.3466833950972241,0.005162372639556064
ss_Ir_150K,0.003402023457914523,0.00041934959346576266
r_Ir_200K,1.3458563747936496,0.004614081329415765
ss_Ir_200K,0.0034376257642282503,0.00037556117123828137
r_Ir_300K,1.3469493593313029,0.004930556980127683
ss_Ir_300K,0.00409409775058053,0.000443559984203764
r_Ir_100C,1.3456302350840774,0.0048945987476478455
ss_Ir_100C,0.004313543159114818,0.0004967173179060843
n_IrRu,0.6116904088025212,0.07087357780123209
n_IrRh,0.0,0.0
n_IrPd,0.0738993629512057,0.05765736304339356
n_IrIr,1.4785718563307646,0.22302040394679973
n_IrPt,4.230040185460027e-06,0.2132175895257182
x_Pt,0.178,0.0
amp_Pt,0.861,0.0
enot_Pt,9.080657133169197,0.9081035875191771
r_Pt_008K,1.3710488673959553,0.0028616304451919107
ss_Pt_008K,0.0007534456032038527,0.00032564129378857555
r_Pt_050K,1.371450227397369,0.003318455732773285
ss_Pt_050K,0.0009750951406699583,0.0003394732070088367
r_Pt_100K,1.3736097829541862,0.0030276190579995627
ss_Pt_100K,0.0010015527234949844,0.0003499312482891984
r_Pt_150K,1.3700243227721929,0.003159146091827632
ss_Pt_150K,0.0008688643955169329,0.0003491498879846265
r_Pt_200K,1.3659728965145406,0.003009922470931525
ss_Pt_200K,0.00122791061069363,0.0003323928320741929
r_Pt_300K,1.3685639474730962,0.004504111583532997
ss_Pt_300K,0.0020538673474450333,0.0004326791892715201
r_Pt_100C,1.3643607280422083,0.005159375924754642
ss_Pt_100C,0.0024318500091710334,0.0004788139285672349
n_PtRu,0.06393820493564673,0.04061281825410541
n_PtRh,0.480584172690941,0.056566173715752885
n_PtPd,0.31097641302648316,0.04734430709580364
n_PtIr,4.230040185460027e-06,0.2132175897607563
n_PtPt,0.4271538163877555,0.15479171602907565
