Repository: masasnakamura/2025_ACSNanosciAu_EXAFS

# 2025_ACSNanosciAu_EXAFS

## Related paper
- Journal : ACS Nanoscience Au
- DOI :
- Title : Unravelling Element-Selective Local Structures in Multi-Element Alloy Nanoparticles with EXAFS

## Overview
This repository contains python scripts developed for EXAFS fitting analysis of multi-element alloy (high-entropy alloy / compositionally complex alloy) nanoparticles.
Simultaneous fitting of multiple data at different absorption edges and temperatures is performed while imposing constraints based on physically reasonable and interpretable assumptions.
The details of the procedure is discussed in the article above.
The code requires xraylarch version 0.9.65.

## Contents
- scripts : Python scripts developed for the EXAFS analyses
  - tools.py : A collection of codes related to data processing and export
  - run_fit.py : A main script to perform fitting
- examples : The examples of the structural analyses, The results shown in the above mentioned paper
  - feffinp : The FEFF calculation results
  - in : The experimental data (Athena project files)
  - out : The EXAFS analyses results
    - {samplename}
      - dat : The EXAFS spectra extracted after background subtraction and Fourier transforms
      - fit : The EXAFS fitting result of the last cycle of the fitting
      - trial{n} : The results of the {n}th cycle of the fitting
      - samplename_fit.txt : Summary of the fitting result
      - {samplename}\_{n,r,ss}\_{val,err}.csv : The estimated parameters of coordination numbers, atomic radiis, and MSDs
      - {samplename}\_ss\_fit.{txt,png,csv} : The results of Einstein model fitting of MSDs
      - input_pars_{samplename}.csv : A copy of the input parameter file in the same name
      - run_fit.py : A copy of the python script in the same name
  - input_pars_{samplename}.csv : Input files to specify the EXAFS analyses conditions
  - prep_feff.py : A script to perform FEFF calculation before fitting
  - {tools,run_fit}.py : The python scripts
  - seq.ps1 : A script to run a series of fitting

## Usage
Cite the article above 

1. Preparation of input folders/files
  - ./in/{samplename}.prj
    - Athena project file containing experimental data
    - Data in the project should be named as {samplename}\_{temperature}\_{element}
  - ./feffinp/{element1}{edge}-{element2}/feff0001.dat
    - FEFF calculation results
    - In this version of code, only the first nearest neighbors are considered.
    - If your target has an fcc-based structure, "prep_feff.py" in the "example" is useful.
  - input_pars_{samplename}.csv
    - Parameters used in the EXAFS analysis
    - List of adjustable parameters
      | Parameter | Description |
      | --- | --- |
      | elem | element |
      | edge | absorption edge (K,L3 etc.) |
      | composition | molar fraction of the element |
      | amp | $S_0^2$ parameter used for EXAFS fitting |
      | enot_init | Initial value of $\Delta E_0$ |
      | r_init | Initial value of atomic radius |
      | pre_min | Range used to determine a pre-edge line (min) |
      | pre_max | Range used to determine a pre-edge line (max) |
      | post_min | Range used to determine a post-edge line (min) |
      | post_max | Range used to determine a post-edge line (min) |
      | nnorm | Polynomial order of a post-edge line |
      | bkg_max | Range used to determine a background (max) |
      | rbkg | $R_\mathrm{bkg}$ value used in background subtraction by AUTOBK algorithm |
      | kweight | Exponent of $k$-weighting of EXAFS before forward FT |
      | kmin_ftf | $k$-range of forward FT (min) |
      | kmax_ftf | $k$-range of forward FT (max) |
      | dk_ftf | Tapering parameter of forward FT window (Hanning) |
      | rmin_ftr | $r$-range of reverse FT (min) |
      | rmax_ftr | $r$-range of reverse FT (max) |
      | dr_ftr | Tapering parameter of reverse FT window (Hanning) |
2. Set parameters in run_fit.py
  - Edit the parameters between "input start" and "input end" comments
3. Run run_fit.py

## References
1. larch
2. larch
3. feff
4. autobk

File: examples/out/PGM/PGM_fit.txt (part 1 of 6)
start: 2025-01-24 00:44:48.814383
end: 2025-01-24 00:45:47.209579
delta: 0:00:58.395196


=================== FEFFIT RESULTS ====================
[[Statistics]]
   nvarys, npts       =  88, 6902
   n_independent      =  320.072
   chi_square         =  7575.81886
   reduced chi_square =  32.6442652
   r-factor           =  0.00528818
   Akaike info crit   =  1188.76239
   Bayesian info crit =  1520.39443
 
[[Datasets (35)]]
 dataset 1:
   fit space          = 'q'
   r-range            = 1.800, 3.000
   k-range            = 4.000, 15.000
   k window, dk       = 'hanning', 1.000
   paths used in fit  = ['./feffinp/RuK-Ru/feff0001.dat', './feffinp/RuK-Rh/feff0001.dat', './feffinp/RuK-Pd/feff0001.dat', './feffinp/RuK-Ir/feff0001.dat', './feffinp/RuK-Pt/feff0001.dat']
   k-weight           = 3
   epsilon_k          = Array(mean=5.0602e-04, std=0.00132116)
   epsilon_r          = 0.15768900
   n_independent      = 9.403
 dataset 2:
   fit space          = 'q'
   r-range            = 1.800, 3.000
   k-range            = 4.000, 15.000
   k window, dk       = 'hanning', 1.000
   paths used in fit  = ['./feffinp/RuK-Ru/feff0001.dat', './feffinp/RuK-Rh/feff0001.dat', './feffinp/RuK-Pd/feff0001.dat', './feffinp/RuK-Ir/feff0001.dat', './feffinp/RuK-Pt/feff0001.dat']
   k-weight           = 3
   epsilon_k          = Array(mean=6.5109e-04, std=0.00163895)
   epsilon_r          = 0.20289509
   n_independent      = 9.403
 dataset 3:
   fit space          = 'q'
   r-range            = 1.800, 3.000
   k-range            = 4.000, 15.000
   k window, dk       = 'hanning', 1.000
   paths used in fit  = ['./feffinp/RuK-Ru/feff0001.dat', './feffinp/RuK-Rh/feff0001.dat', './feffinp/RuK-Pd/feff0001.dat', './feffinp/RuK-Ir/feff0001.dat', './feffinp/RuK-Pt/feff0001.dat']
   k-weight           = 3
   epsilon_k          = Array(mean=5.4066e-04, std=0.00142407)
   epsilon_r          = 0.16848187
   n_independent      = 9.403
 dataset 4:
   fit space          = 'q'
   r-range            = 1.800, 3.000
   k-range            = 4.000, 15.000
   k window, dk       = 'hanning', 1.000
   paths used in fit  = ['./feffinp/RuK-Ru/feff0001.dat', './feffinp/RuK-Rh/feff0001.dat', './feffinp/RuK-Pd/feff0001.dat', './feffinp/RuK-Ir/feff0001.dat', './feffinp/RuK-Pt/feff0001.dat']
   k-weight           = 3
   epsilon_k          = Array(mean=0.00141699, std=0.00421807)
   epsilon_r          = 0.44156564
   n_independent      = 9.403
 dataset 5:
   fit space          = 'q'
   r-range            = 1.800, 3.000
   k-range            = 4.000, 15.000
   k window, dk       = 'hanning', 1.000
   paths used in fit  = ['./feffinp/RuK-Ru/feff0001.dat', './feffinp/RuK-Rh/feff0001.dat', './feffinp/RuK-Pd/feff0001.dat', './feffinp/RuK-Ir/feff0001.dat', './feffinp/RuK-Pt/feff0001.dat']
   k-weight           = 3
   epsilon_k          = Array(mean=6.0436e-04, std=0.00165890)
   epsilon_r          = 0.18833370
   n_independent      = 9.403
 dataset 6:
   fit space          = 'q'
   r-range            = 1.800, 3.000
   k-range            = 4.000, 15.000
   k window, dk       = 'hanning', 1.000
   paths used in fit  = ['./feffinp/RuK-Ru/feff0001.dat', './feffinp/RuK-Rh/feff0001.dat', './feffinp/RuK-Pd/feff0001.dat', './feffinp/RuK-Ir/feff0001.dat', './feffinp/RuK-Pt/feff0001.dat']
   k-weight           = 3
   epsilon_k          = Array(mean=8.8168e-04, std=9.1898e-04)
   epsilon_r          = 0.27475137
   n_independent      = 9.403
 dataset 7:
   fit space          = 'q'
   r-range            = 1.800, 3.000
   k-range            = 4.000, 15.000
   k window, dk       = 'hanning', 1.000
   paths used in fit  = ['./feffinp/RuK-Ru/feff0001.dat', './feffinp/RuK-Rh/feff0001.dat', './feffinp/RuK-Pd/feff0001.dat', './feffinp/RuK-Ir/feff0001.dat', './feffinp/RuK-Pt/feff0001.dat']
   k-weight           = 3
   epsilon_k          = Array(mean=7.7823e-04, std=2.6198e-04)
   epsilon_r          = 0.24251592
   n_independent      = 9.403
 dataset 8:
   fit space          = 'q'
   r-range            = 1.800, 3.100
   k-range            = 4.000, 15.000
   k window, dk       = 'hanning', 1.000
   paths used in fit  = ['./feffinp/RhK-Ru/feff0001.dat', './feffinp/RhK-Rh/feff0001.dat', './feffinp/RhK-Pd/feff0001.dat', './feffinp/RhK-Ir/feff0001.dat', './feffinp/RhK-Pt/feff0001.dat']
   k-weight           = 3
   epsilon_k          = Array(mean=5.9361e-04, std=0.00142669)
   epsilon_r          = 0.18498164
   n_independent      = 10.104
 dataset 9:
   fit space          = 'q'
   r-range            = 1.800, 3.100
   k-range            = 4.000, 15.000
   k window, dk       = 'hanning', 1.000
   paths used in fit  = ['./feffinp/RhK-Ru/feff0001.dat', './feffinp/RhK-Rh/feff0001.dat', './feffinp/RhK-Pd/feff0001.dat', './feffinp/RhK-Ir/feff0001.dat', './feffinp/RhK-Pt/feff0001.dat']
   k-weight           = 3
   epsilon_k          = Array(mean=9.5458e-04, std=0.00255658)
   epsilon_r          = 0.29746829
   n_independent      = 10.104
 dataset 10:
   fit space          = 'q'
   r-range            = 1.800, 3.100
   k-range            = 4.000, 15.000
   k window, dk       = 'hanning', 1.000
   paths used in fit  = ['./feffinp/RhK-Ru/feff0001.dat', './feffinp/RhK-Rh/feff0001.dat', './feffinp/RhK-Pd/feff0001.dat', './feffinp/RhK-Ir/feff0001.dat', './feffinp/RhK-Pt/feff0001.dat']
   k-weight           = 3
   epsilon_k          = Array(mean=6.8900e-04, std=0.00172275)
   epsilon_r          = 0.21470686
   n_independent      = 10.104
 dataset 11:
   fit space          = 'q'
   r-range            = 1.800, 3.100
   k-range            = 4.000, 15.000
   k window, dk       = 'hanning', 1.000
   paths used in fit  = ['./feffinp/RhK-Ru/feff0001.dat', './feffinp/RhK-Rh/feff0001.dat', './feffinp/RhK-Pd/feff0001.dat', './feffinp/RhK-Ir/feff0001.dat', './feffinp/RhK-Pt/feff0001.dat']
   k-weight           = 3
   epsilon_k          = Array(mean=6.0778e-04, std=0.00138076)
   epsilon_r          = 0.18939795
   n_independent      = 10.104
 dataset 12:
   fit space          = 'q'
   r-range            = 1.800, 3.100
   k-range            = 4.000, 15.000
   k window, dk       = 'hanning', 1.000
   paths used in fit  = ['./feffinp/RhK-Ru/feff0001.dat', './feffinp/RhK-Rh/feff0001.dat', './feffinp/RhK-Pd/feff0001.dat', './feffinp/RhK-Ir/feff0001.dat', './feffinp/RhK-Pt/feff0001.dat']
   k-weight           = 3
   epsilon_k          = Array(mean=5.1761e-04, std=0.00111289)
   epsilon_r          = 0.16129977
   n_independent      = 10.104
 dataset 13:
   fit space          = 'q'
   r-range            = 1.800, 3.100
   k-range            = 4.000, 15.000
   k window, dk       = 'hanning', 1.000
   paths used in fit  = ['./feffinp/RhK-Ru/feff0001.dat', './feffinp/RhK-Rh/feff0001.dat', './feffinp/RhK-Pd/feff0001.dat', './feffinp/RhK-Ir/feff0001.dat', './feffinp/RhK-Pt/feff0001.dat']
   k-weight           = 3
   epsilon_k          = Array(mean=0.00111420, std=7.1669e-04)
   epsilon_r          = 0.34721092
   n_independent      = 10.104
 dataset 14:
   fit space          = 'q'
   r-range            = 1.800, 3.100
   k-range            = 4.000, 15.000
   k window, dk       = 'hanning', 1.000
   paths used in fit  = ['./feffinp/RhK-Ru/feff0001.dat', './feffinp/RhK-Rh/feff0001.dat', './feffinp/RhK-Pd/feff0001.dat', './feffinp/RhK-Ir/feff0001.dat', './feffinp/RhK-Pt/feff0001.dat']
   k-weight           = 3
   epsilon_k          = Array(mean=0.00173355, std=0.00180130)
   epsilon_r          = 0.54021319
   n_independent      = 10.104
 dataset 15:
   fit space          = 'q'
   r-range            = 1.800, 3.100
   k-range            = 4.000, 15.000
   k window, dk       = 'hanning', 1.000
   paths used in fit  = ['./feffinp/PdK-Ru/feff0001.dat', './feffinp/PdK-Rh/feff0001.dat', './feffinp/PdK-Pd/feff0001.dat', './feffinp/PdK-Ir/feff0001.dat', './feffinp/PdK-Pt/feff0001.dat']
   k-weight           = 3
   epsilon_k          = Array(mean=4.9558e-04, std=0.00106360)
   epsilon_r          = 0.15443433
   n_independent      = 10.104
 dataset 16:
   fit space          = 'q'
   r-range            = 1.800, 3.100
   k-range            = 4.000, 15.000
   k window, dk       = 'hanning', 1.000
   paths used in fit  = ['./feffinp/PdK-Ru/feff0001.dat', './feffinp/PdK-Rh/feff0001.dat', './feffinp/PdK-Pd/feff0001.dat', './feffinp/PdK-Ir/feff0001.dat', './feffinp/PdK-Pt/feff0001.dat']
   k-weight           = 3
   epsilon_k          = Array(mean=3.0179e-04, std=4.1128e-04)
   epsilon_r          = 0.09404479
   n_independent      = 10.104
 dataset 17:
   fit space          = 'q'
   r-range            = 1.800, 3.100
   k-range            = 4.000, 15.000
   k window, dk       = 'hanning', 1.000
   paths used in fit  = ['./feffinp/PdK-Ru/feff0001.dat', './feffinp/PdK-Rh/feff0001.dat', './feffinp/PdK-Pd/feff0001.dat', './feffinp/PdK-Ir/feff0001.dat', './feffinp/PdK-Pt/feff0001.dat']
   k-weight           = 3
   epsilon_k          = Array(mean=3.8896e-04, std=5.2625e-04)
   epsilon_r          = 0.12120918
   n_independent      = 10.104
 dataset 18:
   fit space          = 'q'
   r-range            = 1.800, 3.100
   k-range            = 4.000, 15.000
   k window, dk       = 'hanning', 1.000
   paths used in fit  = ['./feffinp/PdK-Ru/feff0001.dat', './feffinp/PdK-Rh/feff0001.dat', './feffinp/PdK-Pd/feff0001.dat', './feffinp/PdK-Ir/feff0001.dat', './feffinp/PdK-Pt/feff0001.dat']
   k-weight           = 3
   epsilon_k          = Array(mean=4.3697e-04, std=8.5168e-04)
   epsilon_r          = 0.13617061
   n_independent      = 10.104
 dataset 19:
   fit space          = 'q'
   r-range            = 1.800, 3.100
   k-range            = 4.000, 15.000
   k window, dk       = 'hanning', 1.000
   paths used in fit  = ['./feffinp/PdK-Ru/feff0001.dat', './feffinp/PdK-Rh/feff0001.dat', './feffinp/PdK-Pd/feff0001.dat', './feffinp/PdK-Ir/feff0001.dat', './feffinp/PdK-Pt/feff0001.dat']
   k-weight           = 3
   epsilon_k          = Array(mean=2.7559e-04, std=3.7084e-04)
   epsilon_r          = 0.08587972
   n_independent      = 10.104
 dataset 20:
   fit space          = 'q'
   r-range            = 1.800, 3.100
   k-range            = 4.000, 15.000
   k window, dk       = 'hanning', 1.000
   paths used in fit  = ['./feffinp/PdK-Ru/feff0001.dat', './feffinp/PdK-Rh/feff0001.dat', './feffinp/PdK-Pd/feff0001.dat', './feffinp/PdK-Ir/feff0001.dat', './feffinp/PdK-Pt/feff0001.dat']
   k-weight           = 3
   epsilon_k          = Array(mean=0.00144464, std=0.00103741)
   epsilon_r          = 0.45018247
   n_independent      = 10.104
 dataset 21:
   fit space          = 'q'
   r-range            = 1.800, 3.100
   k-range            = 4.000, 15.000
   k window, dk       = 'hanning', 1.000
   paths used in fit  = ['./feffinp/PdK-Ru/feff0001.dat', './feffinp/PdK-Rh/feff0001.dat', './feffinp/PdK-Pd/feff0001.dat', './feffinp/PdK-Ir/feff0001.dat', './feffinp/PdK-Pt/feff0001.dat']
   k-weight           = 3
   epsilon_k          = Array(mean=0.00113980, std=6.1770e-05)
   epsilon_r          = 0.35518888
   n_independent      = 10.104
 dataset 22:
   fit space          = 'q'
   r-range            = 1.500, 3.400
   k-range            = 3.000, 8.300
   k window, dk       = 'hanning', 1.000
   paths used in fit  = ['./feffinp/IrL3-Ru/feff0001.dat', './feffinp/IrL3-Rh/feff0001.dat', './feffinp/IrL3-Pd/feff0001.dat', './feffinp/IrL3-Ir/feff0001.dat', './feffinp/IrL3-Pt/feff0001.dat']
   k-weight           = 3
   epsilon_k          = Array(mean=0.00179073, std=0.00364358)
   epsilon_r          = 0.07030071
   n_independent      = 7.411
 dataset 23:
   fit space          = 'q'
   r-range            = 1.500, 3.400
   k-range            = 3.000, 8.300
   k window, dk       = 'hanning', 1.000
   paths used in fit  = ['./feffinp/IrL3-Ru/feff0001.dat', './feffinp/IrL3-Rh/feff0001.dat', './feffinp/IrL3-Pd/feff0001.dat', './feffinp/IrL3-Ir/feff0001.dat', './feffinp/IrL3-Pt/feff0001.dat']
   k-weight           = 3
   epsilon_k          = Array(mean=0.00177415, std=0.00358730)
   epsilon_r          = 0.06964993
   n_independent      = 7.411
 dataset 24:
   fit space          = 'q'
   r-range            = 1.500, 3.400
   k-range            = 3.000, 8.300
   k window, dk       = 'hanning', 1.000
   paths used in fit  = ['./feffinp/IrL3-Ru/feff0001.dat', './feffinp/IrL3-Rh/feff0001.dat', './feffinp/IrL3-Pd/feff0001.dat', './feffinp/IrL3-Ir/feff0001.dat', './feffinp/IrL3-Pt/feff0001.dat']
   k-weight           = 3
   epsilon_k          = Array(mean=0.00191559, std=0.00345947)
   epsilon_r          = 0.07520249
   n_independent      = 7.411
 dataset 25:
   fit space          = 'q'
   r-range            = 1.500, 3.400
   k-range            = 3.000, 8.300
   k window, dk       = 'hanning', 1.000
   paths used in fit  = ['./feffinp/IrL3-Ru/feff0001.dat', './feffinp/IrL3-Rh/feff0001.dat', './feffinp/IrL3-Pd/feff0001.dat', './feffinp/IrL3-Ir/feff0001.dat', './feffinp/IrL3-Pt/feff0001.dat']
   k-weight           = 3
   epsilon_k          = Array(mean=0.00192285, std=0.00360802)
   epsilon_r          = 0.07548755
   n_independent      = 7.411
 dataset 26:
   fit space          = 'q'
   r-range            = 1.500, 3.400
   k-range            = 3.000, 8.300
   k window, dk       = 'hanning', 1.000
   paths used in fit  = ['./feffinp/IrL3-Ru/feff0001.dat', './feffinp/IrL3-Rh/feff0001.dat', './feffinp/IrL3-Pd/feff0001.dat', './feffinp/IrL3-Ir/feff0001.dat', './feffinp/IrL3-Pt/feff0001.dat']
   k-weight           = 3
   epsilon_k          = Array(mean=0.00177242, std=0.00369405)
   epsilon_r          = 0.06958168
   n_independent      = 7.411
 dataset 27:
   fit space          = 'q'
   r-range            = 1.500, 3.400
   k-range            = 3.000, 8.300
   k window, dk       = 'hanning', 1.000
   paths used in fit  = ['./feffinp/IrL3-Ru/feff0001.dat', './feffinp/IrL3-Rh/feff0001.dat', './feffinp/IrL3-Pd/feff0001.dat', './feffinp/IrL3-Ir/feff0001.dat', './feffinp/IrL3-Pt/feff0001.dat']
   k-weight           = 3
   epsilon_k          = Array(mean=0.00202475, std=0.00376905)
   epsilon_r          = 0.07948790
   n_independent      = 7.411
 dataset 28:
   fit space          = 'q'
   r-range            = 1.500, 3.400
   k-range            = 3.000, 8.300
   k window, dk       = 'hanning', 1.000
   paths used in fit  = ['./feffinp/IrL3-Ru/feff0001.dat', './feffinp/IrL3-Rh/feff0001.dat', './feffinp/IrL3-Pd/feff0001.dat', './feffinp/IrL3-Ir/feff0001.dat', './feffinp/IrL3-Pt/feff0001.dat']
   k-weight           = 3
   epsilon_k          = Array(mean=0.00198404, std=0.00381750)
   epsilon_r          = 0.07788979
   n_independent      = 7.411
 dataset 29:
   fit space          = 'q'
   r-range            = 2.100, 3.200
   k-range            = 4.000, 15.000
   k window, dk       = 'hanning', 1.000
   paths used in fit  = ['./feffinp/PtL3-Ru/feff0001.dat', './feffinp/PtL3-Rh/feff0001.dat', './feffinp/PtL3-Pd/feff0001.dat', './feffinp/PtL3-Ir/feff0001.dat', './feffinp/PtL3-Pt/feff0001.dat']
   k-weight           = 3
   epsilon_k          = Array(mean=7.4999e-04, std=0.00104371)
   epsilon_r          = 0.23371408
   n_independent      = 8.703
 dataset 30:
   fit space          = 'q'
   r-range            = 2.100, 3.200
   k-range            = 4.000, 15.000
   k window, dk       = 'hanning', 1.000
   paths used in fit  = ['./feffinp/PtL3-Ru/feff0001.dat', './feffinp/PtL3-Rh/feff0001.dat', './feffinp/PtL3-Pd/feff0001.dat', './feffinp/PtL3-Ir/feff0001.dat', './feffinp/PtL3-Pt/feff0001.dat']
   k-weight           = 3
   epsilon_k          = Array(mean=9.9045e-04, std=0.00196262)
   epsilon_r          = 0.30864666
   n_independent      = 8.703
 dataset 31:
   fit space          = 'q'
   r-range            = 2.100, 3.200
   k-range            = 4.000, 15.000
   k window, dk       = 'hanning', 1.000
   paths used in fit  = ['./feffinp/PtL3-Ru/feff0001.dat', './feffinp/PtL3-Rh/feff0001.dat', './feffinp/PtL3-Pd/feff0001.dat', './feffinp/PtL3-Ir/feff0001.dat', './feffinp/PtL3-Pt/feff0001.dat']
   k-weight           = 3
   epsilon_k          = Array(mean=7.3555e-04, std=0.00156953)
   epsilon_r          = 0.22921333
   n_independent      = 8.703
 dataset 32:
   fit space          = 'q'
   r-range            = 2.100, 3.200
   k-range            = 4.000, 15.000
   k window, dk       = 'hanning', 1.000
   paths used in fit  = ['./feffinp/PtL3-Ru/feff0001.dat', './feffinp/PtL3-Rh/feff0001.dat', './feffinp/PtL3-Pd/feff0001.dat', './feffinp/PtL3-Ir/feff0001.dat', './feffinp/PtL3-Pt/feff0001.dat']
   k-weight           = 3
   epsilon_k          = Array(mean=0.00123816, std=0.00298765)
   epsilon_r          = 0.38583784
   n_independent      = 8.703
 dataset 33:
   fit space          = 'q'
   r-range            = 2.100, 3.200
   k-range            = 4.000, 15.000
   k window, dk       = 'hanning', 1.000
   paths used in fit  = ['./feffinp/PtL3-Ru/feff0001.dat', './feffinp/PtL3-Rh/feff0001.dat', './feffinp/PtL3-Pd/feff0001.dat', './feffinp/PtL3-Ir/feff0001.dat', './feffinp/PtL3-Pt/feff0001.dat']
   k-weight           = 3
   epsilon_k          = Array(mean=8.6434e-04, std=0.00164325)
   epsilon_r          = 0.26934779
   n_independent      = 8.703
 dataset 34:
   fit space          = 'q'
   r-range            = 2.100, 3.200
   k-range            = 4.000, 15.000
   k window, dk       = 'hanning', 1.000
   paths used in fit  = ['./feffinp/PtL3-Ru/feff0001.dat', './feffinp/PtL3-Rh/feff0001.dat', './feffinp/PtL3-Pd/feff0001.dat', './feffinp/PtL3-Ir/feff0001.dat', './feffinp/PtL3-Pt/feff0001.dat']
   k-weight           = 3
   epsilon_k          = Array(mean=7.8230e-04, std=0.00111525)
   epsilon_r          = 0.24378428
   n_independent      = 8.703
 dataset 35:
   fit space          = 'q'
   r-range            = 2.100, 3.200
   k-range            = 4.000, 15.000
   k window, dk       = 'hanning', 1.000
   paths used in fit  = ['./feffinp/PtL3-Ru/feff0001.dat', './feffinp/PtL3-Rh/feff0001.dat', './feffinp/PtL3-Pd/feff0001.dat', './feffinp/PtL3-Ir/feff0001.dat', './feffinp/PtL3-Pt/feff0001.dat']
   k-weight           = 3
   epsilon_k          = Array(mean=7.7242e-04, std=0.00128811)
   epsilon_r          = 0.24070239
   n_independent      = 8.703
 
[[Variables]]
   amp_Ir         =  0.83100000 (fixed)
   amp_Pd         =  0.89200000 (fixed)
   amp_Pt         =  0.86100000 (fixed)
   amp_Rh         =  0.92200000 (fixed)
   amp_Ru         =  0.89200000 (fixed)
   enot_Ir        =  8.44734966 +/- 0.47854177   (init=  8.44734966)
   enot_Pd        =  0.99616384 +/- 0.37158128   (init=  0.99616384)
   enot_Pt        =  9.08065713 +/- 0.90810359   (init=  9.08065713)
   enot_Rh        =  0.40194618 +/- 0.70093491   (init=  0.40194618)
   enot_Ru        = -2.99598967 +/- 1.14286477   (init= -2.99598967)
   n_IrIr         =  1.47857186 +/- 0.22302040   (init=  1.47857186)
   n_IrPd         =  0.07389936 +/- 0.05765736  = 'n_PdIr'
   n_IrPt         =  4.2300e-06 +/- 0.21321759   (init=  4.2300e-06)
   n_IrRh         =  0.00000000 +/- 0.00000000  = 'n_RhIr'
   n_IrRu         =  0.61169041 +/- 0.07087358  = 'n_RuIr'
   n_PdIr         =  0.07389936 +/- 0.05765736   (init=  0.07389936)
   n_PdPd         =  1.04368955 +/- 0.24741876   (init=  1.04368955)
   n_PdPt         =  0.31097641 +/- 0.04734431   (init=  0.31097641)
   n_PdRh         =  0.74437791 +/- 0.24771247  = 'n_RhPd'
   n_PdRu         =  0.00000000 +/- 0.00000000  = 'n_RuPd'
   n_PtIr         =  4.2300e-06 +/- 0.21321759  = 'n_IrPt'
   n_PtPd         =  0.31097641 +/- 0.04734431  = 'n_PdPt'
   n_PtPt         =  0.42715382 +/- 0.15479172   (init=  0.42715382)
   n_PtRh         =  0.48058417 +/- 0.05656617  = 'n_RhPt'
   n_PtRu         =  0.06393820 +/- 0.04061282  = 'n_RuPt'
   n_RhIr         =  0.00000000 (fixed)
   n_RhPd         =  0.74437791 +/- 0.24771247   (init=  0.74437791)
   n_RhPt         =  0.48058417 +/- 0.05656617   (init=  0.48058417)
   n_RhRh         =  0.64405962 +/- 0.29581090   (init=  0.64405962)
   n_RhRu         =  0.40588547 +/- 0.04288891  = 'n_RuRh'
   n_RuIr         =  0.61169041 +/- 0.07087358   (init=  0.61169041)
   n_RuPd         =  0.00000000 (fixed)
   n_RuPt         =  0.06393820 +/- 0.04061282   (init=  0.06393820)
   n_RuRh         =  0.40588547 +/- 0.04288891   (init=  0.40588547)
   n_RuRu         =  0.17303472 +/- 0.04081812   (init=  0.17303472)
   r_Ir_008K      =  1.34659534 +/- 0.00480845   (init=  1.34659534)
   r_Ir_050K      =  1.34547876 +/- 0.00475097   (init=  1.34547876)
   r_Ir_100C      =  1.34563024 +/- 0.00489460   (init=  1.34563024)
   r_Ir_100K      =  1.34439272 +/- 0.00520613   (init=  1.34439272)
   r_Ir_150K      =  1.34668340 +/- 0.00516237   (init=  1.34668340)
   r_Ir_200K      =  1.34585637 +/- 0.00461408   (init=  1.34585637)
   r_Ir_300K      =  1.34694936 +/- 0.00493056   (init=  1.34694936)
   r_Pd_008K      =  1.36620872 +/- 0.00142276   (init=  1.36620872)
   r_Pd_050K      =  1.36760778 +/- 0.00169549   (init=  1.36760778)
   r_Pd_100C      =  1.36320451 +/- 0.00433213   (init=  1.36320451)
   r_Pd_100K      =  1.36624526 +/- 0.00151987   (init=  1.36624526)
   r_Pd_150K      =  1.36620936 +/- 0.00144215   (init=  1.36620936)
   r_Pd_200K      =  1.36609410 +/- 0.00142824   (init=  1.36609410)
   r_Pd_300K      =  1.36546218 +/- 0.00316436   (init=  1.36546218)
   r_Pt_008K      =  1.37104887 +/- 0.00286163   (init=  1.37104887)
   r_Pt_050K      =  1.37145023 +/- 0.00331846   (init=  1.37145023)
   r_Pt_100C      =  1.36436073 +/- 0.00515938   (init=  1.36436073)
   r_Pt_100K      =  1.37360978 +/- 0.00302762   (init=  1.37360978)
   r_Pt_150K      =  1.37002432 +/- 0.00315915   (init=  1.37002432)
   r_Pt_200K      =  1.36597290 +/- 0.00300992   (init=  1.36597290)
   r_Pt_300K      =  1.36856395 +/- 0.00450411   (init=  1.36856395)
   r_Rh_008K      =  1.36436961 +/- 0.00321459   (init=  1.36436961)
   r_Rh_050K      =  1.36239367 +/- 0.00378753   (init=  1.36239367)
   r_Rh_100C      =  1.36331321 +/- 0.00722672   (init=  1.36331321)
   r_Rh_100K      =  1.36338418 +/- 0.00339362   (init=  1.36338418)
   r_Rh_150K      =  1.36573167 +/- 0.00317794   (init=  1.36573167)
   r_Rh_200K      =  1.36527046 +/- 0.00314666   (init=  1.36527046)
   r_Rh_300K      =  1.36350940 +/- 0.00497750   (init=  1.36350940)
   r_Ru_008K      =  1.33113860 +/- 0.00291782   (init=  1.33113860)
   r_Ru_050K      =  1.33223365 +/- 0.00314158   (init=  1.33223365)
   r_Ru_100C      =  1.31901099 +/- 0.00541156   (init=  1.31901099)
   r_Ru_100K      =  1.33087826 +/- 0.00312582   (init=  1.33087826)
   r_Ru_150K      =  1.32887635 +/- 0.00407420   (init=  1.32887635)
   r_Ru_200K      =  1.32851924 +/- 0.00338432   (init=  1.32851924)
   r_Ru_300K      =  1.33027543 +/- 0.00468224   (init=  1.33027543)
   ss_Ir_008K     =  0.00302005 +/- 3.4365e-04   (init=  0.00302005)
   ss_Ir_050K     =  0.00299035 +/- 3.3602e-04   (init=  0.00299035)
   ss_Ir_100C     =  0.00431354 +/- 4.9672e-04   (init=  0.00431354)
   ss_Ir_100K     =  0.00331496 +/- 3.4137e-04   (init=  0.00331496)
   ss_Ir_150K     =  0.00340202 +/- 4.1935e-04   (init=  0.00340202)
   ss_Ir_200K     =  0.00343763 +/- 3.7556e-04   (init=  0.00343763)
   ss_Ir_300K     =  0.00409410 +/- 4.4356e-04   (init=  0.00409410)
   ss_Pd_008K     =  0.00120287 +/- 2.1585e-04   (init=  0.00120287)
   ss_Pd_050K     =  0.00134470 +/- 2.1633e-04   (init=  0.00134470)
   ss_Pd_100C     =  0.00418746 +/- 4.4520e-04   (init=  0.00418746)
   ss_Pd_100K     =  0.00146141 +/- 2.0925e-04   (init=  0.00146141)
   ss_Pd_150K     =  0.00183828 +/- 1.9000e-04   (init=  0.00183828)
   ss_Pd_200K     =  0.00219711 +/- 1.8781e-04   (init=  0.00219711)
   ss_Pd_300K     =  0.00285709 +/- 3.3624e-04   (init=  0.00285709)
   ss_Pt_008K     =  7.5345e-04 +/- 3.2564e-04   (init=  7.5345e-04)
   ss_Pt_050K     =  9.7510e-04 +/- 3.3947e-04   (init=  9.7510e-04)
   ss_Pt_100C     =  0.00243185 +/- 4.7881e-04   (init=  0.00243185)
   ss_Pt_100K     =  0.00100155 +/- 3.4993e-04   (init=  0.00100155)
   ss_Pt_150K     =  8.6886e-04 +/- 3.4915e-04   (init=  8.6886e-04)
   ss_Pt_200K     =  0.00122791 +/- 3.3239e-04   (init=  0.00122791)
   ss_Pt_300K     =  0.00205387 +/- 4.3268e-04   (init=  0.00205387)
   ss_Rh_008K     =  0.00294929 +/- 2.9822e-04   (init=  0.00294929)
   ss_Rh_050K     =  0.00305647 +/- 3.0747e-04   (init=  0.00305647)
   ss_Rh_100C     =  0.00508850 +/- 7.2403e-04   (init=  0.00508850)
   ss_Rh_100K     =  0.00314345 +/- 2.9731e-04   (init=  0.00314345)
   ss_Rh_150K     =  0.00318907 +/- 3.0706e-04   (init=  0.00318907)
   ss_Rh_200K     =  0.00354288 +/- 2.9440e-04   (init=  0.00354288)
   ss_Rh_300K     =  0.00446365 +/- 4.8298e-04   (init=  0.00446365)
   ss_Ru_008K     =  1.7445e-04 +/- 3.5026e-04   (init=  1.7445e-04)
   ss_Ru_050K     =  2.0352e-04 +/- 3.6297e-04   (init=  2.0352e-04)
   ss_Ru_100C     =  0.00184048 +/- 5.7499e-04   (init=  0.00184048)
   ss_Ru_100K     =  4.6414e-04 +/- 3.6336e-04   (init=  4.6414e-04)
   ss_Ru_150K     =  3.5103e-04 +/- 4.5955e-04   (init=  3.5103e-04)
   ss_Ru_200K     =  7.9686e-04 +/- 3.9812e-04   (init=  7.9686e-04)
   ss_Ru_300K     =  0.00122595 +/- 5.1175e-04   (init=  0.00122595)
   x_Ir           =  0.20170000 (fixed)
   x_Pd           =  0.20650000 (fixed)
   x_Pt           =  0.17800000 (fixed)
   x_Rh           =  0.20270000 (fixed)
   x_Ru           =  0.21100000 (fixed)
 
[[Correlations]]    (unreported correlations are <  0.100)
   n_PdPd, n_RhPd       = -0.983
   ss_Pd_008K, ss_Pd_050K =  0.964
   ss_Pd_050K, ss_Pd_100K =  0.962
   ss_Pd_008K, ss_Pd_100K =  0.962
   n_PdPd, n_RhRh       =  0.957
   n_RhPd, n_RhRh       = -0.955
   ss_Pd_050K, ss_Pd_200K =  0.940
   ss_Pd_008K, ss_Pd_200K =  0.940
   ss_Pd_100K, ss_Pd_200K =  0.939
   n_PdPd, ss_Pd_008K   =  0.939
   n_PdPd, ss_Pd_050K   =  0.938
   n_PdPd, ss_Pd_100K   =  0.934
   n_IrPt, n_PtPt       = -0.926
   ss_Pd_050K, ss_Pd_150K =  0.926
   ss_Pd_008K, ss_Pd_150K =  0.925
   ss_Pd_100K, ss_Pd_150K =  0.925
   r_Ir_008K, r_Ir_050K =  0.920
   r_Ir_008K, r_Ir_100K =  0.919
   ss_Pd_150K, ss_Pd_200K =  0.917
   r_Ir_050K, r_Ir_100K =  0.915
   n_IrIr, n_IrPt       = -0.908
   r_Pd_050K, r_Pd_100K =  0.907
   r_Ir_008K, r_Ir_200K =  0.904
   r_Ir_050K, r_Ir_200K =  0.900
   r_Ir_100K, r_Ir_200K =  0.898
   r_Pd_008K, r_Pd_050K =  0.898
   r_Ir_008K, r_Ir_150K =  0.892
   r_Pd_008K, r_Pd_100K =  0.891
   r_Ir_050K, r_Ir_150K =  0.890
   r_Ir_100K, r_Ir_150K =  0.888
   n_IrPt, r_Ir_100K    = -0.886
   n_RhPd, ss_Pd_008K   = -0.882
   n_IrPt, r_Ir_008K    = -0.881
   n_RhPd, ss_Pd_050K   = -0.881
   n_PdPd, ss_Pd_200K   =  0.879
   n_IrPt, r_Ir_050K    = -0.878
   n_RhPd, ss_Pd_100K   = -0.876
   r_Pd_050K, r_Pd_200K =  0.876
   n_PdPt, n_PtPt       =  0.876
   r_Ir_150K, r_Ir_200K =  0.874
   n_RuRu, ss_Ru_008K   =  0.873
   r_Pd_100K, r_Pd_200K =  0.872
   n_PdIr, n_RuIr       = -0.870
   n_PdPd, ss_Pd_150K   =  0.869
   ss_Pt_008K, ss_Pt_100K =  0.867
   r_Pd_008K, r_Pd_200K =  0.867
   r_Pd_050K, r_Rh_050K = -0.865
   n_PtPt, ss_Pt_100K   =  0.860
   n_RhPd, r_Pd_050K    =  0.857
   n_RhRh, ss_Pd_008K   =  0.855
   n_IrPt, r_Ir_150K    = -0.853
   n_RhRh, ss_Pd_050K   =  0.853
   r_Ir_008K, r_Ir_300K =  0.853
   n_IrPt, r_Ir_200K    = -0.852
   r_Ir_050K, r_Ir_300K =  0.851
   r_Pd_100K, r_Rh_100K = -0.849
   ss_Ru_008K, ss_Ru_100K =  0.849
   r_Ir_100K, r_Ir_300K =  0.848
   n_RhRh, r_Pd_050K    = -0.848
   n_RhRh, ss_Pd_100K   =  0.847
   ss_Ru_008K, ss_Ru_050K =  0.845
   ss_Rh_008K, ss_Rh_100K =  0.843
   r_Rh_008K, r_Rh_100K =  0.843
   r_Pd_008K, r_Rh_008K = -0.842
   r_Ir_200K, r_Ir_300K =  0.836
   n_RuRu, ss_Ru_100K   =  0.836
   n_IrIr, n_PtPt       =  0.835
   r_Pd_050K, r_Pd_150K =  0.833
   n_PtPt, ss_Pt_008K   =  0.832
   ss_Pt_008K, ss_Pt_050K =  0.832
   r_Pd_100K, r_Pd_150K =  0.831
   n_IrPt, n_RuPt       =  0.829
   ss_Pt_050K, ss_Pt_100K =  0.829
   n_RuRu, ss_Ru_050K   =  0.827
   r_Ir_150K, r_Ir_300K =  0.827
   r_Pd_008K, r_Pd_150K =  0.827
   r_Ir_008K, r_Ir_100C =  0.824
   n_PdPd, r_Pd_050K    = -0.822
   r_Ir_050K, r_Ir_100C =  0.822
   r_Pd_150K, r_Pd_200K =  0.820
   r_Ir_100C, r_Ir_100K =  0.819
   r_Rh_008K, r_Rh_050K =  0.817
   enot_Rh, r_Rh_008K   =  0.817
   enot_Ir, r_Ir_050K   =  0.817
   enot_Ir, r_Ir_008K   =  0.817
   ss_Ru_050K, ss_Ru_100K =  0.815
   n_RhPd, r_Pd_100K    =  0.814
   ss_Ru_008K, ss_Ru_200K =  0.812
   r_Rh_008K, r_Rh_200K =  0.811
   n_PtPt, r_Ir_100K    =  0.810
   r_Ir_100C, r_Ir_200K =  0.809
   enot_Ir, r_Ir_200K   =  0.808
   enot_Ir, r_Ir_100K   =  0.807
   n_RhRh, r_Pd_100K    = -0.807
   n_RhPd, ss_Pd_200K   = -0.806
   n_IrPt, r_Ir_300K    = -0.806
   r_Pd_200K, r_Rh_200K = -0.806
   ss_Pt_008K, ss_Pt_200K =  0.805
   n_PtPt, r_Ir_008K    =  0.805
   ss_Ir_008K, ss_Ir_050K =  0.804
   n_PtPt, r_Ir_050K    =  0.804
   ss_Rh_008K, ss_Rh_200K =  0.802
   ss_Pt_100K, ss_Pt_200K =  0.800
   n_RuRu, ss_Ru_200K   =  0.800
   n_RuPt, r_Ir_100K    = -0.800
   enot_Rh, r_Rh_100K   =  0.799
   n_RhPd, ss_Pd_150K   = -0.799
   r_Ir_100C, r_Ir_150K =  0.799
   ss_Rh_008K, ss_Rh_050K =  0.798
   ss_Pt_008K, ss_Pt_150K =  0.797
   ss_Pt_100K, ss_Pt_150K =  0.797
   n_RhPd, r_Pd_008K    =  0.796
   enot_Ir, r_Ir_150K   =  0.795
   r_Rh_050K, r_Rh_100K =  0.795
   ss_Ir_008K, ss_Ir_100K =  0.793
   n_RuPt, r_Ir_008K    = -0.793
   ss_Ir_008K, ss_Ir_200K =  0.792
   n_RuPt, r_Ir_050K    = -0.792
   n_RhRh, r_Pd_008K    = -0.788
   r_Pd_050K, r_Rh_008K = -0.787
   n_PtPt, ss_Pt_050K   =  0.785
   r_Rh_100K, r_Rh_200K =  0.783
   r_Pd_150K, r_Rh_150K = -0.783
   r_Pd_100K, r_Rh_008K = -0.783
   n_PtPt, ss_Pt_150K   =  0.781
   ss_Ru_100K, ss_Ru_200K =  0.781
   n_PdPd, r_Pd_100K    = -0.780
   ss_Ru_050K, ss_Ru_200K =  0.780
   n_PtPt, r_Ir_150K    =  0.780
   n_PdPt, ss_Pt_100K   =  0.780
   n_PtPt, r_Ir_200K    =  0.778
   n_RuPt, r_Ir_150K    = -0.776
   n_RhRh, ss_Pd_200K   =  0.775
   ss_Rh_100K, ss_Rh_200K =  0.775
   enot_Rh, r_Rh_050K   =  0.774
   ss_Pt_050K, ss_Pt_200K =  0.774
   n_RuPt, r_Ir_200K    = -0.774
   n_IrIr, r_Ir_100K    =  0.773
   ss_Ir_050K, ss_Ir_100K =  0.773
   enot_Ir, r_Ir_300K   =  0.772
   n_IrPt, r_Ir_100C    = -0.772
   n_RhRh, ss_Pd_150K   =  0.771
   ss_Rh_008K, ss_Rh_150K =  0.771
   r_Rh_008K, r_Rh_150K =  0.769
   n_IrIr, r_Ir_008K    =  0.769
   r_Pd_050K, r_Rh_100K = -0.768
   r_Pd_200K, r_Rh_008K = -0.767
   ss_Rh_050K, ss_Rh_100K =  0.767
   n_IrIr, r_Ir_050K    =  0.766
   r_Ir_100C, r_Ir_300K =  0.765
   n_PdPd, r_Pd_008K    = -0.762
   ss_Pt_050K, ss_Pt_150K =  0.761
   r_Pd_100K, r_Rh_050K = -0.759
   ss_Ir_050K, ss_Ir_200K =  0.759
   n_IrPt, n_PdPt       = -0.759
   n_PtPt, ss_Pt_200K   =  0.758
   r_Pd_008K, r_Rh_100K = -0.757
   enot_Rh, r_Rh_200K   =  0.754
   enot_Ir, r_Ir_100C   =  0.752
   n_PdPt, ss_Pt_008K   =  0.752
   r_Rh_050K, r_Rh_200K =  0.752
   r_Pd_008K, r_Rh_050K = -0.751
   ss_Pd_008K, ss_Rh_008K = -0.750
   n_IrIr, r_Ir_200K    =  0.748
   ss_Ir_100K, ss_Ir_200K =  0.748
   r_Pd_200K, r_Rh_100K = -0.746
   n_IrIr, r_Ir_150K    =  0.746
   n_RhPd, r_Pd_200K    =  0.745
   ss_Rh_100K, ss_Rh_150K =  0.744
   ss_Pt_150K, ss_Pt_200K =  0.744
   r_Rh_100K, r_Rh_150K =  0.743
   ss_Rh_050K, ss_Rh_200K =  0.740
   enot_Pd, r_Pd_050K   =  0.739
   n_PdPt, ss_Pt_050K   =  0.737
   n_RhRh, r_Pd_200K    = -0.737
   r_Rh_150K, r_Rh_200K =  0.737
   n_PtPt, r_Ir_300K    =  0.737
   r_Pd_200K, r_Rh_050K = -0.735
   enot_Pd, ss_Pd_050K  = -0.734
   enot_Pd, ss_Pd_008K  = -0.734
   r_Pd_150K, r_Rh_008K = -0.733
   ss_Rh_150K, ss_Rh_200K =  0.733
   n_RuPt, r_Ir_300K    = -0.733
   enot_Pd, r_Pd_100K   =  0.731
   enot_Pd, ss_Pd_100K  = -0.730
   n_IrIr, n_RuPt       = -0.726
   enot_Pd, r_Pd_008K   =  0.726
   enot_Pt, r_Pt_008K   =  0.726
   n_PtPt, n_RhPt       =  0.722
   enot_Rh, r_Rh_150K   =  0.722
   enot_Rh, r_Pd_050K   = -0.720
   n_RhRh, r_Rh_050K    =  0.720
   enot_Rh, r_Pd_100K   = -0.719
   r_Pt_008K, r_Pt_100K =  0.717
   ss_Pd_050K, ss_Rh_008K = -0.717
   ss_Pd_100K, ss_Rh_008K = -0.716
   ss_Ir_008K, ss_Ir_150K =  0.714
   ss_Pd_100K, ss_Rh_100K = -0.714
   n_PtPt, n_RuPt       = -0.714
   r_Pd_150K, r_Rh_100K = -0.713
   n_RuIr, r_Ir_050K    =  0.712
   r_Rh_050K, r_Rh_150K =  0.712
   enot_Pd, n_PdPd      = -0.711
   ss_Rh_050K, ss_Rh_150K =  0.710
   enot_Rh, r_Pd_008K   = -0.710
   n_PdPt, ss_Pt_150K   =  0.709
   n_RhPd, ss_Rh_008K   =  0.708
   enot_Pd, ss_Pd_200K  = -0.708
   n_RhRh, r_Rh_008K    =  0.708
   n_RuIr, r_Ir_008K    =  0.708
   r_Pd_050K, ss_Pd_008K = -0.707
   n_RuIr, r_Ir_100K    =  0.706
   n_RuPt, r_Ir_100C    = -0.705
   r_Pd_050K, ss_Pd_050K = -0.705
   n_PtPt, r_Ir_100C    =  0.704
   ss_Pd_200K, ss_Rh_008K = -0.704
   n_IrIr, r_Ir_300K    =  0.704
   n_PdPd, r_Pd_200K    = -0.703
   n_IrIr, n_PdPt       =  0.703
   n_PdPt, ss_Pt_200K   =  0.703
   enot_Pt, r_Pt_100K   =  0.702
   r_Pd_050K, ss_Pd_100K = -0.701
   r_Pd_150K, r_Rh_050K = -0.701
   n_IrPt, r_Pt_100K    =  0.701
   n_RhPd, r_Pd_150K    =  0.700
   enot_Pd, ss_Pd_150K  = -0.700
   r_Ru_008K, r_Ru_100K =  0.699
   n_RuIr, r_Ir_200K    =  0.697
   n_RhRh, r_Rh_100K    =  0.696
   enot_Pd, r_Pd_200K   =  0.695
   n_RuIr, r_Ir_150K    =  0.695
   n_IrPt, r_Pt_008K    =  0.694
   n_PdPd, ss_Rh_008K   = -0.694
   n_RhPd, r_Rh_050K    = -0.694
   n_RhRh, r_Pd_150K    = -0.694
   ss_Pd_150K, ss_Rh_008K = -0.693
   r_Ru_008K, r_Ru_050K =  0.693
   r_Pd_100K, r_Rh_200K = -0.693
   r_Pd_050K, r_Rh_200K = -0.691
   enot_Rh, r_Pd_200K   = -0.690
   ss_Ir_150K, ss_Ir_200K =  0.690
   r_Pd_008K, r_Rh_200K = -0.690
   ss_Ir_050K, ss_Ir_150K =  0.688
   r_Pt_008K, r_Pt_050K =  0.686
   r_Pt_050K, r_Pt_100K =  0.685
   enot_Pd, n_RhPd      =  0.684
   n_PdIr, n_PdPt       = -0.682
   ss_Pd_050K, ss_Rh_050K = -0.682
   n_IrPt, ss_Pt_100K   = -0.681
   ss_Ru_008K, ss_Ru_150K =  0.680
   n_IrIr, r_Ir_100C    =  0.677
   n_RhPd, r_Rh_008K    = -0.677
   n_RuRu, ss_Ru_150K   =  0.677
   ss_Ir_100K, ss_Ir_150K =  0.677
   n_PdPd, r_Rh_050K    =  0.676
   enot_Pd, n_RhRh      = -0.675
   n_IrPt, r_Pt_050K    =  0.673
   r_Pd_100K, ss_Pd_008K = -0.671
   r_Pd_100K, ss_Pd_050K = -0.670
   n_RhPd, r_Rh_100K    = -0.669
   enot_Rh, n_RhRh      =  0.667
   n_PdIr, n_RuPt       =  0.667
   enot_Pd, r_Pd_150K   =  0.666
   n_PdPt, r_Ir_100K    =  0.666
   n_RuIr, r_Ir_300K    =  0.665
   r_Pd_100K, ss_Pd_100K = -0.664
   enot_Rh, r_Pd_150K   = -0.663
   n_PdPt, r_Ir_050K    =  0.663
   n_RuRu, ss_Rh_008K   = -0.663
   n_PdPd, r_Pd_150K    = -0.662
   r_Pd_150K, r_Rh_200K = -0.662
   ss_Ir_008K, ss_Ir_300K =  0.662
   ss_Pd_050K, ss_Rh_100K = -0.661
   ss_Rh_150K, ss_Ru_150K = -0.660
   n_PdPt, r_Ir_008K    =  0.659
   ss_Pd_008K, ss_Rh_100K = -0.659
   n_IrIr, r_Pt_100K    = -0.659
   enot_Ir, n_IrPt      = -0.659
   n_PdPd, r_Rh_008K    =  0.657
   n_IrIr, r_Pt_008K    = -0.656
   r_Ru_050K, r_Ru_100K =  0.655
   ss_Ru_100K, ss_Ru_150K =  0.655
   n_RuIr, n_RuPt       = -0.654
   r_Pd_100K, r_Rh_150K = -0.654
   r_Pd_200K, r_Rh_150K = -0.654
   n_RhPd, ss_Rh_100K   =  0.653
   ss_Ru_050K, ss_Ru_150K =  0.653
   r_Pd_008K, ss_Pd_050K = -0.653
   r_Pd_008K, ss_Pd_008K = -0.652
   enot_Rh, n_RhPd      = -0.652
   r_Pd_008K, r_Rh_150K = -0.651
   enot_Pt, r_Pt_050K   =  0.650
   ss_Pd_200K, ss_Rh_200K = -0.650
   ss_Pd_200K, ss_Rh_100K = -0.650
   r_Pd_050K, r_Rh_150K = -0.650
   n_PdPd, r_Rh_100K    =  0.649
   r_Pd_008K, ss_Pd_100K = -0.648
   ss_Pd_150K, ss_Rh_150K = -0.648
   n_PdPt, n_RuIr       =  0.648
   n_RuIr, r_Ir_100C    =  0.647
   ss_Ir_050K, ss_Ir_300K =  0.645
   enot_Rh, n_PdPd      =  0.644
   n_PdPt, r_Ir_150K    =  0.644
   n_RuRu, ss_Rh_200K   = -0.641
   ss_Pd_150K, ss_Rh_100K = -0.640
   r_Ru_008K, r_Ru_200K =  0.640
   ss_Ru_008K, ss_Ru_300K =  0.640
   n_IrPt, n_RhPt       = -0.640
   n_PdPt, r_Ir_200K    =  0.638
   n_IrIr, r_Pt_050K    = -0.637
   n_PdPd, ss_Rh_100K   = -0.636
   n_RuRu, ss_Ru_300K   =  0.636
   ss_Ir_100K, ss_Ir_300K =  0.633
   ss_Ir_200K, ss_Ir_300K =  0.632
   n_RuRu, ss_Rh_100K   = -0.631
   n_IrPt, ss_Pt_008K   = -0.630
   ss_Ru_150K, ss_Ru_200K =  0.630
   enot_Pt, r_Pt_200K   =  0.628
   r_Pd_050K, ss_Pd_200K = -0.627
   ss_Ir_008K, ss_Ir_100C =  0.627
   r_Pt_008K, r_Pt_200K =  0.627
   n_RhPt, n_RuPt       = -0.626
   n_IrIr, ss_Pt_100K   =  0.626
   ss_Pt_008K, ss_Pt_300K =  0.626
   r_Pd_050K, ss_Pd_150K = -0.624
   r_Pd_300K, r_Rh_300K = -0.623
   r_Pd_100C, r_Rh_100C = -0.623
   n_RhPt, ss_Pt_100K   =  0.622
   n_PdPt, n_RuPt       = -0.622
   r_Pt_100K, r_Pt_200K =  0.620
   enot_Ir, n_RuPt      = -0.619
   ss_Rh_200K, ss_Ru_200K = -0.617
   n_RuRu, ss_Rh_050K   = -0.617
   n_RuRu, ss_Rh_150K   = -0.617
   ss_Pd_300K, ss_Rh_300K = -0.617
   ss_Ru_100K, ss_Ru_300K =  0.616
   ss_Ru_050K, ss_Ru_300K =  0.615
   n_IrPt, n_RuIr       = -0.615
   ss_Pt_100K, ss_Pt_300K =  0.612
   n_RhPt, ss_Pt_008K   =  0.612
   ss_Pd_100C, ss_Rh_100C = -0.610
   ss_Pd_100K, ss_Rh_050K = -0.609
   n_PdPt, r_Ir_300K    =  0.609
   ss_Pd_008K, ss_Rh_050K = -0.608
   r_Pt_050K, r_Pt_200K =  0.608
   ss_Ir_100C, ss_Ir_200K =  0.607
   ss_Ir_050K, ss_Ir_100C =  0.606
   n_RuRh, ss_Pd_050K   = -0.606
   r_Ru_100K, r_Ru_200K =  0.605
   n_IrPt, ss_Pt_150K   = -0.605
   n_RuRh, ss_Pd_008K   = -0.604
   r_Ir_100K, r_Pt_100K = -0.604
   ss_Pd_200K, ss_Rh_050K = -0.603
   ss_Pd_050K, ss_Pd_300K =  0.600
   ss_Pd_008K, ss_Pd_300K =  0.600
   r_Ru_050K, r_Ru_200K =  0.600
   n_RuRh, ss_Pd_100K   = -0.599
   ss_Pd_100K, ss_Pd_300K =  0.599
   n_PtPt, r_Pt_100K    = -0.599
   enot_Ir, n_PtPt      =  0.599
   enot_Rh, ss_Pd_050K  =  0.599
   n_RhPt, ss_Pt_150K   =  0.598
   enot_Ru, r_Ru_008K   =  0.597
   enot_Rh, ss_Pd_008K  =  0.597
   ss_Ir_100C, ss_Ir_100K =  0.596
   n_RhPd, ss_Rh_050K   =  0.595
   n_RhRh, n_RuRh       = -0.595
   r_Pd_100K, ss_Pd_200K = -0.595
   n_IrPt, ss_Pt_050K   = -0.594
   enot_Rh, ss_Pd_100K  =  0.594
   ss_Pd_150K, ss_Rh_050K = -0.594
   n_RhPt, r_Ir_100K    =  0.594
   ss_Pt_050K, ss_Pt_300K =  0.593
   n_PtPt, r_Pt_008K    = -0.593
   r_Ir_008K, r_Pt_100K = -0.593
   ss_Ru_200K, ss_Ru_300K =  0.592
   r_Pd_100K, ss_Pd_150K = -0.592
   n_RhPt, r_Ir_008K    =  0.592
   n_RhPt, ss_Pt_200K   =  0.591
   n_RuRh, ss_Pd_200K   = -0.591
   ss_Pd_200K, ss_Pd_300K =  0.591
   r_Ir_050K, r_Pt_100K = -0.590
   r_Ir_008K, r_Pt_008K = -0.590
   n_RuRh, ss_Pd_150K   = -0.588
   n_PtPt, r_Pt_050K    = -0.587
   n_RhRh, r_Rh_200K    =  0.587
   r_Rh_050K, ss_Pd_050K =  0.587
   r_Pd_200K, ss_Pd_008K = -0.586
   r_Pd_200K, ss_Pd_050K = -0.586
   ss_Ru_008K, ss_Ru_100C =  0.586
   n_RhPt, r_Ir_050K    =  0.585
   n_IrPt, r_Pt_200K    =  0.584
   n_PdPt, r_Ir_100C    =  0.584
   r_Ir_100K, r_Pt_008K = -0.584
   ss_Pt_200K, ss_Pt_300K =  0.582
   n_IrIr, ss_Pt_008K   =  0.582
   ss_Pd_150K, ss_Pd_300K =  0.582
   r_Pt_008K, r_Pt_150K =  0.581
   r_Pd_200K, ss_Pd_100K = -0.581
   r_Ir_050K, r_Pt_050K = -0.580
   r_Ir_050K, r_Pt_008K = -0.580
   n_PdPd, ss_Rh_050K   = -0.579
   r_Pd_008K, ss_Pd_200K = -0.579
   r_Rh_050K, ss_Pd_008K =  0.578
   n_RuRu, ss_Ru_100C   =  0.577
   enot_Pt, r_Pt_150K   =  0.577
   r_Ir_150K, r_Pt_100K = -0.577
   n_PdPd, n_RuRh       = -0.577
   n_RhPt, r_Ir_200K    =  0.577
   r_Ir_200K, r_Pt_100K = -0.577
   r_Pd_008K, ss_Pd_150K = -0.576
   ss_Ir_150K, ss_Ir_300K =  0.576
   n_PtPt, n_RuIr       =  0.576
   n_IrIr, n_RuIr       =  0.575
   n_RhPt, r_Ir_150K    =  0.574
   ss_Rh_008K, ss_Ru_008K = -0.574
   r_Pt_100K, r_Pt_150K =  0.574
   r_Rh_050K, ss_Pd_100K =  0.573
   r_Ir_100K, r_Pt_050K = -0.572
   n_PdPd, ss_Pd_300K   =  0.572
   n_IrIr, n_RhPt       =  0.570
   r_Ir_008K, r_Pt_050K = -0.570
   enot_Ru, r_Ru_050K   =  0.569
   ss_Pt_150K, ss_Pt_300K =  0.567
   r_Ir_200K, r_Pt_008K = -0.566
   r_Ir_150K, r_Pt_008K = -0.566
   ss_Pd_100K, ss_Rh_200K = -0.566
   ss_Pd_050K, ss_Rh_200K = -0.565
   ss_Rh_100K, ss_Ru_100K = -0.565
   ss_Ru_050K, ss_Ru_100C =  0.564
   enot_Ru, r_Ru_100K   =  0.564
   n_PdIr, r_Ir_100K    = -0.563
   ss_Pd_008K, ss_Rh_200K = -0.563
   r_Rh_008K, r_Rh_300K =  0.563
   r_Ir_100K, ss_Pt_100K =  0.562
   n_PdIr, r_Ir_050K    = -0.561
   ss_Pd_150K, ss_Rh_200K = -0.561
   ss_Ru_100C, ss_Ru_100K =  0.561
   r_Ir_050K, ss_Pt_100K =  0.558
   n_IrPt, ss_Pt_200K   = -0.558
