Repository: masasnakamura/2025_ACSNanosciAu_EXAFS

# 2025_ACSNanosciAu_EXAFS

## Related paper
- Journal : ACS Nanoscience Au
- DOI :
- Title : Unravelling Element-Selective Local Structures in Multi-Element Alloy Nanoparticles with EXAFS

## Overview
This repository contains python scripts developed for EXAFS fitting analysis of multi-element alloy (high-entropy alloy / compositionally complex alloy) nanoparticles.
Simultaneous fitting of multiple data at different absorption edges and temperatures is performed while imposing constraints based on physically reasonable and interpretable assumptions.
The details of the procedure is discussed in the article above.
The code requires xraylarch version 0.9.65.

File: examples/out/SnPGM/trial1/SnPGM_fit.txt (part 5 of 9)
start: 2025-01-24 02:58:00.295939
   r_Ru_200K, ss_Sn_200K = -0.139
   ss_Pd_100C, ss_Ru_050K =  0.139
   r_Ru_150K, r_Sn_300K =  0.139
   enot_Pt, enot_Ru     =  0.139
   n_RhPd, r_Rh_008K    = -0.139
   r_Pd_050K, ss_Pd_300K = -0.139
   r_Ru_008K, ss_Pd_050K = -0.139
   n_RuRh, r_Ir_150K    = -0.139
   n_RuRh, r_Ir_200K    = -0.139
   n_IrIr, r_Pd_008K    =  0.138
   n_PdPt, ss_Sn_150K   =  0.138
   n_RuRh, r_Sn_300K    = -0.138
   r_Ru_008K, r_Sn_300K =  0.138
   ss_Rh_200K, ss_Ru_200K =  0.138
   r_Rh_300K, ss_Pt_100K = -0.138
   r_Rh_100K, r_Sn_100C = -0.138
   r_Sn_050K, ss_Rh_200K = -0.138
   r_Pt_100C, r_Rh_100C =  0.138
   n_PtPt, r_Ru_008K    =  0.138
   n_RuSn, ss_Rh_300K   = -0.138
   ss_Ir_100C, ss_Ru_200K = -0.138
   r_Sn_008K, ss_Pt_300K =  0.138
   n_PtSn, ss_Pd_100K   = -0.138
   r_Ir_100C, ss_Sn_300K =  0.138
   enot_Pt, ss_Ir_150K  = -0.138
   n_RhIr, r_Ir_050K    = -0.138
   ss_Pt_150K, ss_Ru_300K = -0.138
   r_Rh_150K, r_Sn_100C = -0.138
   r_Ir_100K, ss_Rh_050K = -0.138
   n_RhSn, r_Ru_300K    =  0.138
   ss_Rh_150K, ss_Ru_008K =  0.138
   n_IrIr, r_Pd_200K    =  0.138
   r_Ir_008K, ss_Rh_008K = -0.138
   ss_Ir_008K, ss_Sn_150K = -0.138
   r_Ru_100K, r_Sn_300K =  0.138
   r_Pd_300K, ss_Rh_150K = -0.137
   n_IrIr, r_Pd_050K    =  0.137
   n_RuIr, ss_Ir_008K   =  0.137
   r_Ir_150K, ss_Rh_008K = -0.137
   r_Pd_300K, ss_Pt_050K =  0.137
   n_RuPd, r_Ru_050K    =  0.137
   ss_Ir_008K, ss_Sn_100K = -0.137
   n_PtSn, r_Ru_008K    = -0.137
   enot_Pt, ss_Ir_008K  = -0.137
   ss_Ir_008K, ss_Ru_300K = -0.137
   r_Ru_050K, r_Sn_300K =  0.137
   n_RhSn, ss_Pd_100K   = -0.137
   ss_Ir_100K, ss_Sn_300K = -0.137
   n_PtSn, r_Ru_150K    = -0.137
   enot_Ir, ss_Ru_100C  = -0.137
   r_Ir_008K, ss_Ir_008K =  0.137
   ss_Pd_050K, ss_Sn_100K = -0.137
   r_Ru_100C, ss_Pd_008K = -0.137
   r_Ir_008K, r_Sn_300K =  0.136
   enot_Pt, r_Pd_100C   =  0.136
   ss_Pd_050K, ss_Sn_008K = -0.136
   r_Rh_100C, r_Sn_300K = -0.136
   n_RuRh, r_Ir_100C    = -0.136
   ss_Pt_300K, ss_Rh_200K = -0.136
   ss_Pt_300K, ss_Rh_150K = -0.136
   n_IrSn, r_Ru_300K    =  0.136
   r_Ru_200K, ss_Pd_100C = -0.136
   n_RuIr, ss_Rh_300K   =  0.136
   enot_Sn, ss_Rh_050K  = -0.136
   r_Ru_100C, ss_Pd_300K = -0.135
   enot_Rh, r_Pd_100K   = -0.135
   r_Ir_300K, ss_Sn_100C =  0.135
   r_Ir_050K, r_Sn_300K =  0.135
   r_Ru_200K, r_Sn_300K =  0.135
   r_Rh_200K, ss_Ru_100K =  0.135
   n_RhSn, r_Ir_100C    =  0.135
   r_Ru_200K, ss_Ru_008K =  0.135
   r_Ir_200K, r_Sn_300K =  0.135
   n_PtSn, ss_Pd_150K   = -0.135
   r_Ir_150K, r_Sn_300K =  0.135
   n_RhRh, r_Rh_008K    = -0.135
   enot_Rh, r_Sn_050K   =  0.135
   r_Sn_050K, ss_Rh_100K = -0.135
   r_Sn_100C, ss_Sn_008K =  0.135
   enot_Rh, n_RuIr      = -0.134
   r_Sn_100C, ss_Sn_200K =  0.134
   r_Ir_200K, ss_Ir_008K =  0.134
   enot_Rh, ss_Pd_050K  =  0.134
   enot_Sn, n_RhPt      =  0.134
   r_Ru_100C, ss_Ru_100C =  0.134
   n_RhSn, ss_Ru_200K   = -0.134
   n_RuIr, ss_Sn_008K   =  0.134
   n_RuPd, r_Pd_008K    =  0.134
   enot_Rh, ss_Rh_008K  = -0.134
   n_PtPt, r_Ru_100K    =  0.134
   r_Pd_300K, ss_Rh_100C = -0.134
   r_Ir_050K, r_Ru_100C =  0.134
   enot_Sn, ss_Pd_100C  = -0.134
   n_PdSn, r_Sn_008K    = -0.134
   n_RhSn, r_Ir_300K    =  0.134
   n_RhPt, r_Pt_150K    = -0.134
   n_RuRu, ss_Ir_150K   = -0.133
   n_PtSn, ss_Ir_100K   = -0.133
   enot_Sn, r_Rh_050K   = -0.133
   r_Sn_300K, ss_Ru_100K = -0.133
   n_RuRu, ss_Ir_008K   = -0.133
   r_Ir_300K, ss_Ir_008K =  0.133
   r_Sn_200K, ss_Ru_300K = -0.133
   r_Sn_100K, ss_Ru_100C = -0.133
   r_Pt_300K, ss_Ir_300K = -0.133
   ss_Pt_100C, ss_Ru_100C = -0.133
   n_PtSn, ss_Pd_200K   = -0.133
   n_SnSn, ss_Pt_100K   =  0.133
   n_RuRh, r_Ir_300K    = -0.133
   n_IrIr, r_Rh_050K    = -0.133
   r_Ir_200K, r_Ru_100C =  0.133
   ss_Pd_200K, ss_Ru_200K =  0.133
   r_Ir_008K, r_Ru_100C =  0.133
   enot_Sn, ss_Ru_150K  = -0.133
   r_Ru_008K, ss_Ru_100C =  0.133
   r_Ir_150K, ss_Rh_050K = -0.133
   n_PdIr, r_Rh_300K    =  0.132
   enot_Sn, r_Rh_100K   = -0.132
   n_RuPd, r_Pt_200K    = -0.132
   n_RuRh, r_Pd_150K    = -0.132
   r_Ir_200K, ss_Rh_008K = -0.132
   ss_Rh_200K, ss_Ru_008K =  0.132
   r_Ir_050K, ss_Rh_008K = -0.132
   ss_Pt_008K, ss_Ru_100C = -0.132
   r_Ru_100K, ss_Sn_200K = -0.132
   r_Ir_050K, ss_Ir_008K =  0.132
   n_PtPt, ss_Ir_100C   =  0.132
   r_Ir_150K, ss_Ir_008K =  0.132
   n_PdSn, n_RuPt       =  0.132
   r_Ir_150K, r_Ru_100C =  0.132
   enot_Ru, ss_Ru_300K  = -0.132
   n_SnSn, r_Pt_100C    = -0.132
   r_Sn_200K, ss_Pt_300K =  0.132
   ss_Pd_150K, ss_Ru_200K =  0.132
   enot_Rh, r_Pd_150K   = -0.132
   n_RhPt, n_RuPd       =  0.132
   n_RhPt, r_Pd_050K    =  0.131
   r_Ru_008K, ss_Pd_100C = -0.131
   r_Ir_100C, r_Sn_300K =  0.131
   ss_Rh_100K, ss_Ru_008K =  0.131
   r_Sn_300K, ss_Ru_200K = -0.131
   ss_Ir_200K, ss_Ru_300K = -0.131
   r_Ir_100K, r_Sn_300K =  0.131
   ss_Pt_150K, ss_Rh_300K = -0.131
   n_PtPt, r_Ru_050K    =  0.131
   r_Sn_150K, ss_Ru_100C = -0.131
   r_Ir_200K, ss_Ir_200K =  0.131
   ss_Ir_200K, ss_Sn_008K = -0.131
   enot_Rh, ss_Sn_150K  =  0.131
   r_Ir_008K, ss_Rh_050K = -0.131
   r_Rh_200K, r_Sn_100C = -0.131
   enot_Rh, r_Sn_300K   =  0.131
   n_RhIr, r_Sn_100C    = -0.131
   ss_Pt_200K, ss_Rh_100C = -0.131
   n_IrIr, r_Rh_008K    = -0.131
   r_Ru_300K, ss_Pd_050K = -0.130
   n_RhIr, ss_Ir_100K   =  0.130
   n_PtPt, r_Pd_300K    =  0.130
   r_Ir_100K, ss_Rh_200K = -0.130
   n_PdPd, r_Rh_100C    =  0.130
   r_Pd_300K, ss_Rh_100K = -0.130
   r_Ir_100K, r_Ru_100C =  0.130
   r_Ru_150K, ss_Ru_100C =  0.130
   ss_Ir_150K, ss_Sn_300K = -0.130
   enot_Sn, r_Rh_150K   = -0.130
   r_Rh_008K, ss_Pt_100C = -0.130
   r_Ir_300K, r_Ru_100C =  0.130
   r_Ir_008K, ss_Ir_200K =  0.129
   ss_Rh_100C, ss_Ru_300K =  0.129
   enot_Pt, ss_Ru_300K  = -0.129
   ss_Ir_100C, ss_Ru_100C = -0.129
   r_Sn_150K, ss_Pt_300K =  0.129
   n_IrSn, r_Ru_100C    =  0.129
   enot_Ru, ss_Ru_100C  = -0.129
   n_IrPt, ss_Ru_100C   =  0.129
   n_RuSn, ss_Rh_100C   = -0.129
   r_Pt_300K, ss_Rh_100C =  0.129
   ss_Rh_050K, ss_Ru_008K =  0.129
   r_Ir_100K, ss_Rh_150K = -0.129
   r_Sn_200K, ss_Ru_200K = -0.129
   r_Ir_008K, ss_Ir_300K =  0.129
   n_RhSn, r_Ru_200K    =  0.129
   r_Ir_300K, r_Ru_300K =  0.129
   r_Ru_300K, ss_Ru_150K =  0.129
   n_IrPt, ss_Sn_200K   = -0.128
   ss_Ir_008K, ss_Pt_008K =  0.128
   r_Rh_050K, ss_Rh_100C =  0.128
   n_RuSn, r_Sn_100C    =  0.128
   n_PdSn, r_Pt_008K    =  0.128
   n_RhSn, r_Ru_150K    =  0.128
   r_Pt_300K, r_Ru_300K = -0.128
   r_Ru_100K, ss_Sn_050K = -0.128
   enot_Pd, ss_Pt_050K  =  0.128
   n_RhPd, ss_Pd_100K   =  0.128
   r_Ir_200K, ss_Ir_300K =  0.128
   n_PtSn, r_Rh_100C    = -0.128
   enot_Rh, r_Ru_150K   = -0.128
   n_RuRh, r_Ir_100K    = -0.128
   r_Pd_100C, ss_Pt_008K =  0.128
   n_RuRu, r_Pt_008K    =  0.128
   n_PdPt, n_RuRh       = -0.128
   r_Ir_300K, ss_Ir_200K =  0.128
   r_Pd_300K, ss_Rh_200K = -0.128
   r_Ru_200K, r_Sn_008K =  0.128
   n_RuPd, r_Ir_050K    =  0.128
   r_Ru_150K, r_Sn_008K =  0.127
   n_IrIr, r_Rh_150K    = -0.127
   enot_Pd, r_Pt_300K   = -0.127
   n_RuIr, ss_Sn_200K   =  0.127
   ss_Pd_100K, ss_Ru_200K =  0.127
   n_PdIr, ss_Ru_100C   =  0.127
   r_Sn_100C, ss_Sn_300K =  0.127
   n_PdPd, r_Ru_200K    =  0.127
   ss_Ir_200K, ss_Sn_050K = -0.127
   r_Ir_050K, ss_Ir_200K =  0.127
   enot_Ru, ss_Sn_100C  =  0.127
   ss_Rh_008K, ss_Ru_008K =  0.127
   r_Ir_150K, ss_Ir_200K =  0.127
   r_Ir_200K, ss_Rh_050K = -0.127
   r_Rh_050K, ss_Ru_100C =  0.127
   enot_Pd, ss_Pt_008K  =  0.127
   n_IrIr, r_Pd_100K    =  0.127
   n_PtPt, ss_Ir_100K   =  0.127
   n_PdIr, n_SnSn       = -0.127
   ss_Pd_008K, ss_Sn_100K = -0.127
   enot_Ir, ss_Pd_008K  = -0.127
   r_Ir_150K, ss_Ir_300K =  0.127
   r_Ir_050K, ss_Ir_300K =  0.127
   r_Ir_300K, ss_Ir_300K =  0.127
   n_PtSn, ss_Ir_150K   = -0.127
   r_Ir_200K, ss_Rh_200K = -0.127
   r_Ru_300K, r_Sn_200K =  0.127
   r_Rh_100K, ss_Pt_100C = -0.127
   enot_Sn, r_Ru_100C   =  0.126
   n_RuSn, ss_Ru_150K   = -0.126
   r_Ir_100K, ss_Ir_008K =  0.126
   r_Ir_100C, ss_Ir_008K =  0.126
   r_Ir_100K, ss_Rh_100K = -0.126
   n_PtPt, r_Ru_300K    =  0.126
   r_Rh_050K, ss_Pt_100C = -0.126
   n_RuIr, ss_Sn_150K   =  0.126
   n_RuRh, ss_Pt_150K   = -0.126
   ss_Pd_008K, ss_Sn_050K = -0.126
   n_RuSn, r_Rh_008K    = -0.126
   n_RhRh, ss_Pt_100K   = -0.126
   n_IrIr, r_Rh_200K    = -0.126
   n_PdSn, ss_Rh_050K   =  0.126
   r_Ru_050K, r_Sn_100C =  0.125
   n_RhPd, n_RuIr       =  0.125
   enot_Sn, r_Rh_200K   = -0.125
   ss_Rh_300K, ss_Ru_200K =  0.125
   r_Ru_050K, ss_Pd_050K = -0.125
   r_Ir_150K, ss_Rh_200K = -0.125
   r_Ir_050K, ss_Rh_050K = -0.125
   ss_Ir_200K, ss_Sn_150K = -0.125
   ss_Pt_150K, ss_Rh_100C = -0.125
   n_RuRu, ss_Ir_050K   = -0.125
   r_Ru_100C, ss_Ru_200K =  0.125
   enot_Sn, ss_Rh_200K  = -0.125
   n_RhSn, ss_Pd_150K   = -0.125
   r_Sn_050K, ss_Rh_100C = -0.125
   enot_Pt, r_Pt_200K   =  0.125
   n_PdIr, ss_Pd_300K   = -0.124
   enot_Pt, ss_Ir_200K  = -0.124
   n_RuIr, n_RuPd       =  0.124
   enot_Rh, ss_Rh_100K  = -0.124
   ss_Rh_100C, ss_Ru_150K =  0.124
   n_RhRh, r_Pt_200K    =  0.124
   ss_Ir_008K, ss_Sn_300K = -0.124
   enot_Rh, r_Pd_200K   = -0.124
   r_Ir_150K, ss_Rh_150K = -0.124
   enot_Rh, ss_Sn_300K  =  0.124
   r_Pd_100C, ss_Rh_050K = -0.124
   ss_Ir_200K, ss_Sn_100K = -0.124
   n_RhPd, r_Pt_100C    = -0.124
   n_IrPt, r_Ru_200K    = -0.124
   n_RuPd, r_Pt_100K    = -0.124
   r_Ir_008K, ss_Rh_200K = -0.124
   ss_Rh_100C, ss_Ru_100C =  0.124
   r_Rh_200K, ss_Pt_100C = -0.124
   r_Ru_150K, r_Sn_100C =  0.124
   n_RuIr, ss_Ru_008K   = -0.124
   n_RuRh, r_Sn_150K    = -0.124
   r_Rh_050K, ss_Rh_050K =  0.124
   r_Ru_100K, r_Sn_100C =  0.124
   enot_Ir, r_Ru_200K   =  0.124
   r_Pd_100C, ss_Rh_008K = -0.123
   r_Ru_100K, r_Sn_008K =  0.123
   n_PdPd, r_Rh_300K    =  0.123
   r_Rh_150K, ss_Pt_100C = -0.123
   r_Pt_100C, ss_Ir_100C = -0.123
   r_Sn_100C, ss_Pt_150K =  0.123
   r_Sn_100C, ss_Sn_050K =  0.123
   n_RhPt, ss_Ir_008K   =  0.123
   n_IrSn, n_PdSn       =  0.123
   r_Ir_100K, ss_Ir_300K =  0.123
   ss_Pd_100C, ss_Pt_100C =  0.123
   ss_Rh_100C, ss_Ru_200K =  0.123
   r_Ru_008K, r_Sn_100C =  0.123
   enot_Sn, ss_Ru_200K  = -0.123
   n_RhSn, r_Sn_300K    =  0.123
   r_Rh_300K, ss_Sn_100C = -0.123
   n_PdIr, r_Sn_100C    = -0.122
   enot_Sn, ss_Rh_150K  = -0.122
   r_Sn_300K, ss_Sn_300K =  0.122
   ss_Pt_050K, ss_Ru_100C = -0.122
   r_Ru_300K, ss_Pd_100C = -0.122
   r_Ir_150K, ss_Rh_100K = -0.122
   r_Ru_008K, ss_Sn_150K = -0.122
   ss_Pt_300K, ss_Rh_300K = -0.122
   n_RhRh, r_Pt_008K    =  0.122
   r_Ir_100K, ss_Ir_200K =  0.122
   r_Ir_008K, ss_Rh_150K = -0.122
   enot_Rh, r_Ru_100K   = -0.122
   n_RuPd, n_SnSn       =  0.122
   enot_Pd, n_IrIr      =  0.122
   ss_Pd_008K, ss_Pt_150K = -0.122
   enot_Sn, ss_Ru_100K  = -0.122
   ss_Ir_050K, ss_Ru_300K = -0.122
   n_PdSn, r_Sn_200K    = -0.122
   n_PdSn, r_Pt_200K    =  0.121
   enot_Pt, enot_Rh     =  0.121
   n_RuSn, ss_Ru_200K   = -0.121
   n_RhIr, r_Pt_300K    =  0.121
   n_PdSn, ss_Pt_150K   = -0.121
   r_Sn_200K, ss_Ru_100C = -0.121
   r_Ir_100C, ss_Ir_200K =  0.121
   r_Sn_100C, ss_Sn_100K =  0.121
   enot_Pd, ss_Pt_200K  =  0.121
   ss_Rh_300K, ss_Ru_150K =  0.121
   r_Ir_300K, ss_Rh_008K = -0.121
   r_Ir_008K, ss_Rh_100K = -0.121
   r_Ru_050K, ss_Pd_100C = -0.121
   n_IrSn, r_Rh_300K    =  0.121
   n_RuRu, r_Pt_200K    =  0.121
   n_RuSn, ss_Rh_050K   = -0.120
   n_SnSn, ss_Pt_200K   =  0.120
   n_RuRu, r_Sn_050K    = -0.120
   ss_Ir_008K, ss_Pt_150K =  0.120
   ss_Ir_100K, ss_Ru_300K = -0.120
   ss_Pt_200K, ss_Ru_100C = -0.120
   n_RuPd, n_RuPt       = -0.120
   r_Pd_300K, ss_Pt_100K =  0.120
   r_Pd_100C, ss_Rh_150K = -0.119
   n_RhIr, n_RuPd       = -0.119
   ss_Pd_050K, ss_Sn_200K = -0.119
   r_Ir_050K, ss_Rh_200K = -0.119
   r_Ir_100C, ss_Ir_300K =  0.119
   ss_Rh_100C, ss_Ru_008K =  0.119
   enot_Ru, ss_Pt_300K  =  0.119
   n_PdPt, ss_Ir_008K   =  0.119
   enot_Sn, ss_Rh_100K  = -0.119
   n_PdPt, ss_Sn_300K   =  0.119
   enot_Ir, r_Ru_300K   =  0.119
   r_Pd_100C, ss_Pt_200K =  0.119
   r_Sn_100C, ss_Pt_008K =  0.119
   ss_Rh_300K, ss_Sn_100C = -0.119
   n_RhSn, ss_Ir_300K   = -0.119
   n_PdSn, r_Sn_100K    = -0.119
   enot_Rh, r_Ru_200K   = -0.119
   r_Ru_050K, ss_Ir_100K = -0.119
   r_Ir_200K, ss_Rh_150K = -0.119
   n_RuIr, ss_Ir_200K   =  0.119
   r_Ru_200K, r_Sn_100C =  0.118
   enot_Rh, n_RuRh      = -0.118
   ss_Ir_150K, ss_Ru_300K = -0.118
   n_IrIr, r_Rh_100K    = -0.118
   ss_Pt_150K, ss_Ru_100C = -0.118
   n_PdPt, r_Ru_200K    =  0.118
   enot_Pd, ss_Sn_100C  =  0.118
   n_PtPt, ss_Ir_050K   =  0.118
   n_IrPt, n_SnSn       =  0.118
   enot_Ru, ss_Pd_050K  = -0.117
   r_Ir_200K, ss_Rh_100K = -0.117
   r_Ir_050K, ss_Rh_150K = -0.117
   ss_Pd_200K, ss_Ru_100K =  0.117
   ss_Pt_100K, ss_Ru_100C = -0.117
   n_IrPt, r_Pd_150K    = -0.117
   r_Ru_050K, r_Sn_008K =  0.117
   r_Ir_100C, ss_Rh_008K = -0.117
   enot_Ir, r_Ru_008K   =  0.117
   ss_Ir_008K, ss_Pt_050K =  0.117
   n_RhPd, ss_Pd_300K   =  0.116
   n_IrIr, ss_Sn_100K   =  0.116
   n_PtPt, ss_Ir_150K   =  0.116
   enot_Pd, r_Rh_150K   = -0.116
   n_PdSn, r_Pd_100C    = -0.116
   r_Sn_100C, ss_Ru_050K = -0.116
   r_Sn_100C, ss_Pt_050K =  0.116
   r_Ir_050K, ss_Rh_100K = -0.116
   r_Pd_300K, r_Ru_200K =  0.116
   n_RhSn, r_Pt_100C    = -0.116
   ss_Ir_200K, ss_Sn_300K = -0.116
   r_Rh_300K, ss_Ru_008K =  0.116
   r_Ru_008K, r_Sn_150K =  0.116
   r_Ir_100C, ss_Rh_100C = -0.116
   enot_Ir, r_Ru_150K   =  0.116
   enot_Ir, ss_Pd_050K  = -0.116
   r_Rh_100C, ss_Pt_050K = -0.116
   r_Ru_008K, ss_Ru_050K =  0.116
   r_Ru_200K, r_Sn_150K =  0.116
   ss_Rh_008K, ss_Ru_100C =  0.116
   n_IrSn, n_RuSn       = -0.116
   r_Rh_300K, r_Sn_300K = -0.115
   ss_Pd_150K, ss_Ru_100K =  0.115
   ss_Ir_200K, ss_Pt_008K =  0.115
   r_Ru_150K, ss_Sn_008K = -0.115
   n_RhSn, r_Ru_008K    =  0.115
   n_IrPt, ss_Ir_100K   = -0.115
   r_Sn_050K, ss_Rh_300K = -0.115
   n_IrPt, r_Ru_008K    = -0.115
   n_PtSn, ss_Pt_100C   =  0.115
   n_IrPt, r_Ru_150K    = -0.115
   r_Pd_300K, ss_Pt_300K =  0.115
   r_Ru_200K, ss_Ru_100C =  0.115
   r_Ru_100K, ss_Ru_050K =  0.115
   ss_Rh_150K, ss_Ru_100C =  0.115
   r_Ir_300K, ss_Rh_050K = -0.115
   n_RhSn, r_Ru_100K    =  0.114
   n_IrPt, r_Pd_200K    = -0.114
   n_RuSn, r_Rh_150K    = -0.114
   n_IrIr, r_Pd_300K    =  0.114
   r_Pd_300K, r_Ru_300K =  0.114
   r_Sn_100K, ss_Rh_100K = -0.114
   r_Rh_300K, ss_Rh_100K = -0.114
   enot_Ru, ss_Rh_050K  =  0.114
   r_Rh_050K, ss_Ru_300K =  0.114
   enot_Ru, ss_Ir_008K  =  0.114
   r_Rh_100C, ss_Pt_100C = -0.114
   r_Ru_008K, ss_Ir_100K = -0.114
   n_RuPd, r_Sn_100C    =  0.114
   enot_Ru, n_RuSn      =  0.113
   r_Ru_008K, ss_Sn_100K = -0.113
   enot_Sn, n_RhPd      =  0.113
   enot_Sn, n_IrPt      = -0.113
   n_PdPt, r_Ru_150K    =  0.113
   ss_Rh_100K, ss_Ru_100C =  0.113
   n_IrPt, r_Rh_100C    =  0.113
   n_IrPt, r_Ru_300K    = -0.113
   enot_Ru, ss_Pd_008K  = -0.113
   ss_Pt_100C, ss_Ru_050K = -0.113
   r_Ru_100C, ss_Ru_150K =  0.113
   n_PdPt, r_Ru_008K    =  0.113
   enot_Ir, ss_Pd_200K  = -0.113
   n_RhPd, r_Sn_100C    =  0.113
   ss_Ir_200K, ss_Pt_200K =  0.113
   r_Ru_100C, r_Sn_100K =  0.113
   r_Sn_100C, ss_Sn_150K =  0.113
   ss_Pd_100K, ss_Sn_100K = -0.113
   r_Pd_100C, ss_Pt_100C =  0.113
   n_PtSn, r_Ru_200K    = -0.113
   n_PdPt, ss_Ir_200K   =  0.112
   n_RhSn, ss_Rh_050K   = -0.112
   n_RhRh, ss_Pt_050K   = -0.112
   ss_Rh_300K, ss_Ru_008K =  0.112
   r_Pt_100C, ss_Rh_300K =  0.112
   n_PdPt, ss_Sn_100C   =  0.112
   n_PdPd, r_Ru_300K    =  0.112
   n_IrPt, r_Pd_008K    = -0.112
   ss_Ir_008K, ss_Pt_200K =  0.112
   ss_Ir_100C, ss_Sn_100C = -0.112
   r_Pd_300K, r_Ru_150K =  0.112
   r_Pd_100C, ss_Rh_100K = -0.112
   n_RuRu, ss_Ir_100C   = -0.112
   n_IrIr, r_Rh_300K    = -0.112
   r_Ir_300K, r_Sn_300K =  0.112
   ss_Rh_100C, ss_Sn_100C =  0.111
   n_RhSn, r_Ru_100C    =  0.111
   ss_Ir_200K, ss_Pt_150K =  0.111
   r_Sn_300K, ss_Sn_100C =  0.111
   r_Ru_150K, ss_Sn_100K = -0.111
   r_Rh_100C, ss_Pt_100K = -0.111
   r_Rh_300K, ss_Rh_150K = -0.111
   r_Ru_100K, r_Sn_150K =  0.111
   r_Ir_300K, ss_Rh_200K = -0.111
   r_Pd_100C, ss_Rh_200K = -0.111
   r_Pd_300K, r_Ru_008K =  0.111
   r_Pt_100C, r_Ru_100C = -0.111
   enot_Pt, ss_Ru_100C  = -0.111
   r_Rh_300K, r_Sn_100C = -0.111
   r_Pd_008K, ss_Pt_300K =  0.111
   n_RuRh, r_Sn_100C    = -0.111
   enot_Sn, n_RuRh      = -0.111
   r_Ir_100C, ss_Rh_050K = -0.111
   r_Ru_008K, ss_Sn_200K = -0.111
   n_PdSn, r_Ir_050K    = -0.110
   n_RhPd, ss_Pt_100K   =  0.110
   enot_Ir, r_Sn_300K   =  0.110
   ss_Ir_200K, ss_Pt_050K =  0.110
   ss_Pd_008K, ss_Sn_200K = -0.110
   ss_Rh_200K, ss_Ru_100C =  0.110
   r_Rh_300K, ss_Ru_150K =  0.110
   r_Rh_008K, ss_Ru_100C =  0.110
   r_Pt_200K, ss_Ir_200K = -0.110
   ss_Rh_050K, ss_Ru_100C =  0.110
   enot_Ir, ss_Pd_300K  = -0.110
   enot_Rh, enot_Ru     = -0.110
   r_Rh_100C, ss_Ru_100C =  0.110
   r_Sn_100C, ss_Ru_008K = -0.110
   ss_Pd_300K, ss_Ru_200K =  0.109
   n_RuRu, n_RuSn       = -0.109
   r_Ru_050K, r_Sn_150K =  0.109
   n_PtSn, ss_Pd_300K   = -0.109
   n_IrPt, r_Pd_050K    = -0.109
   r_Rh_050K, ss_Ir_100K =  0.109
   n_PdSn, ss_Pt_050K   = -0.109
   r_Pd_200K, ss_Pt_300K =  0.109
   r_Pd_100C, r_Pt_100C = -0.109
   r_Ru_300K, ss_Ru_008K =  0.109
   ss_Pd_050K, ss_Sn_150K = -0.109
   enot_Rh, r_Pt_008K   = -0.108
   r_Ru_050K, ss_Sn_300K = -0.108
   enot_Rh, ss_Rh_200K  = -0.108
   r_Ir_300K, ss_Rh_150K = -0.108
   ss_Pd_100K, ss_Ru_100K =  0.108
   n_RuRh, r_Pt_008K    =  0.108
   enot_Sn, r_Rh_300K   = -0.108
   enot_Ir, enot_Sn     =  0.108
   r_Ru_150K, ss_Sn_200K = -0.108
   n_IrPt, ss_Ir_150K   = -0.108
   enot_Rh, r_Sn_100C   =  0.108
   n_PdSn, ss_Rh_008K   =  0.108
   r_Ru_150K, ss_Ir_100K = -0.108
   ss_Ir_008K, ss_Pt_100K =  0.108
   enot_Ir, ss_Rh_300K  = -0.108
   enot_Rh, ss_Rh_150K  = -0.108
   r_Pd_050K, ss_Pt_300K =  0.108
   r_Pd_100K, ss_Pt_300K =  0.108
   r_Pd_150K, ss_Pt_300K =  0.108
   n_PdSn, ss_Pt_008K   = -0.107
   r_Ru_300K, r_Sn_008K =  0.107
   enot_Sn, ss_Rh_100C  = -0.107
   n_RuRu, r_Pd_150K    = -0.107
   r_Sn_100C, ss_Pt_200K =  0.107
   ss_Pd_200K, ss_Pt_150K = -0.107
   enot_Ir, ss_Pd_100K  = -0.107
   r_Ir_100C, ss_Rh_200K = -0.107
   n_IrSn, ss_Pt_100C   = -0.107
   r_Ir_300K, ss_Rh_100K = -0.107
   ss_Ir_050K, ss_Sn_100C = -0.106
   r_Ru_100C, ss_Pd_050K = -0.106
   n_RuPt, ss_Ir_008K   = -0.106
   r_Pt_008K, ss_Ir_008K = -0.106
   ss_Pt_100C, ss_Rh_050K = -0.106
   enot_Ir, ss_Rh_100C  = -0.106
   r_Ir_008K, ss_Ir_100C =  0.106
   n_IrPt, n_RuRh       =  0.106
   r_Rh_100C, ss_Ru_008K =  0.105
   r_Rh_050K, ss_Rh_008K =  0.105
   r_Pd_100C, ss_Pt_050K =  0.105
   n_RhPt, ss_Ir_050K   =  0.105
   n_RhPd, r_Ir_300K    =  0.105
   enot_Ru, ss_Rh_100K  =  0.105
   n_RhIr, ss_Ir_150K   =  0.105
   r_Ir_200K, ss_Ir_100C =  0.105
   r_Ru_050K, ss_Ir_150K = -0.105
   ss_Ir_008K, ss_Ru_100C = -0.105
   ss_Pd_100K, ss_Pt_100K =  0.105
   n_PdPd, r_Ru_100C    =  0.105
   r_Rh_100C, ss_Pt_300K = -0.105
   ss_Ir_300K, ss_Pt_008K =  0.105
   n_PdPt, n_RhPt       =  0.105
   r_Sn_100C, ss_Pt_100K =  0.104
   r_Ir_050K, ss_Ir_100C =  0.104
   enot_Ru, ss_Ir_200K  =  0.104
   n_IrSn, r_Rh_100C    =  0.104
   n_PdPt, ss_Ir_300K   =  0.104
   r_Ir_150K, ss_Ir_100C =  0.104
   r_Ru_150K, ss_Ru_050K =  0.104
   ss_Pd_050K, ss_Ru_100C =  0.104
   r_Ir_100C, ss_Rh_150K = -0.104
   n_PtSn, ss_Ir_008K   = -0.104
   enot_Ru, ss_Pd_200K  = -0.104
   n_PtPt, ss_Rh_050K   = -0.104
   r_Rh_300K, ss_Pt_100C = -0.104
   n_IrSn, r_Sn_300K    = -0.104
   enot_Ir, n_RuSn      =  0.104
   r_Ru_008K, ss_Sn_050K = -0.103
   enot_Ir, ss_Pd_150K  = -0.103
   enot_Sn, ss_Pt_100C  =  0.103
   r_Pd_300K, r_Ru_100K =  0.103
   ss_Pt_100C, ss_Ru_008K = -0.103
   n_IrPt, r_Pd_100K    = -0.103
   ss_Pd_300K, ss_Pt_150K = -0.103
   r_Ir_300K, ss_Ir_100C =  0.103
   r_Rh_300K, ss_Rh_200K = -0.103
   n_PdPt, r_Ru_300K    =  0.103
   n_PdPt, r_Ru_100K    =  0.103
   ss_Pd_100K, ss_Pt_150K = -0.103
   n_RhIr, r_Pt_100C    =  0.103
   n_RuSn, r_Rh_100K    = -0.103
   r_Rh_050K, ss_Rh_100K =  0.102
   n_IrPt, r_Ru_050K    = -0.102
   r_Ir_100C, ss_Rh_100K = -0.102
   n_IrPt, r_Pd_300K    = -0.102
   enot_Pt, n_RhIr      = -0.102
   enot_Ru, ss_Rh_008K  =  0.102
   enot_Pd, n_RhPt      =  0.102
   r_Ru_150K, ss_Sn_050K = -0.102
   n_PdSn, r_Ir_150K    = -0.102
   ss_Ir_300K, ss_Pt_050K =  0.102
   n_PdIr, r_Rh_100C    =  0.102
   n_IrIr, ss_Sn_050K   =  0.102
   n_PdSn, r_Ir_200K    = -0.102
   ss_Ir_100C, ss_Ru_300K = -0.102
   enot_Pd, r_Ir_300K   =  0.102
   n_PdSn, r_Ir_008K    = -0.101
   n_PdIr, ss_Pd_100C   = -0.101
   n_PtPt, r_Pd_100C    =  0.101
   n_RuSn, r_Ir_008K    =  0.101
   n_PdIr, n_RuRu       =  0.101
   r_Ru_100C, r_Sn_200K =  0.101
   n_RhSn, ss_Ru_100C   = -0.101
   n_RhPt, ss_Ir_200K   =  0.101
   r_Rh_008K, ss_Ir_050K =  0.101
   ss_Pt_100C, ss_Rh_100K = -0.101
   ss_Ir_200K, ss_Pt_100K =  0.101
   n_PtPt, n_RuPd       =  0.101
   enot_Pd, r_Pt_100C   = -0.101
   r_Ru_200K, ss_Sn_150K = -0.101
   ss_Pt_100C, ss_Rh_008K = -0.101
   n_RuPt, ss_Rh_050K   = -0.101
   enot_Pd, n_SnSn      =  0.101
   enot_Pd, r_Ir_100K   =  0.101
   enot_Sn, ss_Rh_300K  = -0.101
   r_Ir_100K, ss_Ir_100C =  0.101
   n_IrPt, r_Ru_100K    = -0.100
   r_Rh_008K, ss_Ir_100K =  0.100
   r_Rh_100C, ss_Ru_150K =  0.100
   ss_Ir_300K, ss_Sn_200K = -0.100
   enot_Pt, ss_Ir_300K  = -0.100
   r_Rh_050K, ss_Rh_150K =  0.100
   enot_Pd, ss_Pt_150K  =  0.100
   ss_Ir_100K, ss_Sn_100C = -0.100
 
[[Paths]]
 dataset 1:
 = Path 'pm7ntiep5t' = Ru K Edge
    feffdat file = ./feffinp/RuK-Ru/feff0001.dat, from feff run 'RuK-Ru'
    geometry  atom      x        y        z      ipot
              Ru       0.0000,  0.0000,  0.0000  0 (absorber)
              Ru       0.0000,  1.8936,  1.8936  2
     reff   =  2.67800000
     degen  =  1.00000000
     n*s02  =  1.84284714 +/- 0.46052655  := 'amp_Ru*n_RuRu/x_Ru'
     e0     = -3.59772976 +/- 1.09207579  := 'enot_Ru'
     r      =  2.67265682 +/- 0.00823209  := 'reff + r_Ru_008K+r_Ru_008K-reff'
     deltar = -0.00534318 +/- 0.00823209  := 'r_Ru_008K+r_Ru_008K-reff'
     sigma2 =  0.00346936 +/- 7.0314e-04  := 'ss_Ru_008K+ss_Ru_008K'

 = Path 'poau2um3on' = Ru K Edge
    feffdat file = ./feffinp/RuK-Rh/feff0001.dat, from feff run 'RuK-Rh'
    geometry  atom      x        y        z      ipot
              Ru       0.0000,  0.0000,  0.0000  0 (absorber)
              Rh       0.0000,  1.8979,  1.8979  2
     reff   =  2.68400000
     degen  =  1.00000000
     n*s02  =  5.1091e-06 +/- 0.43372636  := 'amp_Ru*n_RuRh/x_Ru'
     e0     = -3.59772976 +/- 1.09207579  := 'enot_Ru'
     r      =  2.69652824 +/- 0.00398918  := 'reff + r_Ru_008K+r_Rh_008K-reff'
     deltar =  0.01252824 +/- 0.00398918  := 'r_Ru_008K+r_Rh_008K-reff'
     sigma2 =  0.00355148 +/- 4.8053e-04  := 'ss_Ru_008K+ss_Rh_008K'

 = Path 'p75f5raad7' = Ru K Edge
    feffdat file = ./feffinp/RuK-Pd/feff0001.dat, from feff run 'RuK-Pd'
    geometry  atom      x        y        z      ipot
              Ru       0.0000,  0.0000,  0.0000  0 (absorber)
              Pd       0.0000,  1.9191,  1.9191  2
     reff   =  2.71400000
     degen  =  1.00000000
     n*s02  =  2.7407e-11 +/- 0.00390537  := 'amp_Ru*n_RuPd/x_Ru'
     e0     = -3.59772976 +/- 1.09207579  := 'enot_Ru'
     r      =  2.72452726 +/- 0.00461510  := 'reff + r_Ru_008K+r_Pd_008K-reff'
     deltar =  0.01052726 +/- 0.00461510  := 'r_Ru_008K+r_Pd_008K-reff'
     sigma2 =  0.00348172 +/- 4.2174e-04  := 'ss_Ru_008K+ss_Pd_008K'

 = Path 'pwkerl4aou' = Ru K Edge
    feffdat file = ./feffinp/RuK-Ir/feff0001.dat, from feff run 'RuK-Ir'
    geometry  atom      x        y        z      ipot
              Ru       0.0000,  0.0000,  0.0000  0 (absorber)
              Ir       0.0000,  1.9071,  1.9071  2
     reff   =  2.69700000
     degen  =  1.00000000
     n*s02  =  2.01336199 +/- 0.31284211  := 'amp_Ru*n_RuIr/x_Ru'
     e0     = -3.59772976 +/- 1.09207579  := 'enot_Ru'
     r      =  2.67614240 +/- 0.00678710  := 'reff + r_Ru_008K+r_Ir_008K-reff'
     deltar = -0.02085760 +/- 0.00678710  := 'r_Ru_008K+r_Ir_008K-reff'
     sigma2 =  0.00537165 +/- 4.2867e-04  := 'ss_Ru_008K+ss_Ir_008K'

 = Path 'pec7jigmjh' = Ru K Edge
    feffdat file = ./feffinp/RuK-Pt/feff0001.dat, from feff run 'RuK-Pt'
    geometry  atom      x        y        z      ipot
              Ru       0.0000,  0.0000,  0.0000  0 (absorber)
              Pt       0.0000,  1.9269,  1.9269  2
     reff   =  2.72500000
     degen  =  1.00000000
     n*s02  =  0.33619694 +/- 0.24446352  := 'amp_Ru*n_RuPt/x_Ru'
     e0     = -3.59772976 +/- 1.09207579  := 'enot_Ru'
     r      =  2.71702448 +/- 0.00498887  := 'reff + r_Ru_008K+r_Pt_008K-reff'
     deltar = -0.00797552 +/- 0.00498887  := 'r_Ru_008K+r_Pt_008K-reff'
     sigma2 =  0.00297437 +/- 3.7265e-04  := 'ss_Ru_008K+ss_Pt_008K'

 = Path 'p5majlrnkp' = Ru K Edge
    feffdat file = ./feffinp/RuK-Sn/feff0001.dat, from feff run 'RuK-Sn'
    geometry  atom      x        y        z      ipot
              Ru       0.0000,  0.0000,  0.0000  0 (absorber)
              Sn       0.0000,  1.9905,  1.9905  2
     reff   =  2.81500000
     degen  =  1.00000000
     n*s02  =  1.10901133 +/- 0.15243371  := 'amp_Ru*n_RuSn/x_Ru'
     e0     = -3.59772976 +/- 1.09207579  := 'enot_Ru'
     r      =  2.77562589 +/- 0.00664558  := 'reff + r_Ru_008K+r_Sn_008K-reff'
     deltar = -0.03937411 +/- 0.00664558  := 'r_Ru_008K+r_Sn_008K-reff'
     sigma2 =  0.00400541 +/- 5.6886e-04  := 'ss_Ru_008K+ss_Sn_008K'

 dataset 2:
 = Path 'pm7ntiep5t' = Ru K Edge
    feffdat file = ./feffinp/RuK-Ru/feff0001.dat, from feff run 'RuK-Ru'
    geometry  atom      x        y        z      ipot
              Ru       0.0000,  0.0000,  0.0000  0 (absorber)
              Ru       0.0000,  1.8936,  1.8936  2
     reff   =  2.67800000
     degen  =  1.00000000
     n*s02  =  1.84284714 +/- 0.46052655  := 'amp_Ru*n_RuRu/x_Ru'
     e0     = -3.59772976 +/- 1.09207579  := 'enot_Ru'
     r      =  2.67486304 +/- 0.00753547  := 'reff + r_Ru_050K+r_Ru_050K-reff'
     deltar = -0.00313696 +/- 0.00753547  := 'r_Ru_050K+r_Ru_050K-reff'
     sigma2 =  0.00388927 +/- 6.5189e-04  := 'ss_Ru_050K+ss_Ru_050K'

 = Path 'poau2um3on' = Ru K Edge
    feffdat file = ./feffinp/RuK-Rh/feff0001.dat, from feff run 'RuK-Rh'
    geometry  atom      x        y        z      ipot
              Ru       0.0000,  0.0000,  0.0000  0 (absorber)
              Rh       0.0000,  1.8979,  1.8979  2
     reff   =  2.68400000
     degen  =  1.00000000
     n*s02  =  5.1091e-06 +/- 0.43372636  := 'amp_Ru*n_RuRh/x_Ru'
     e0     = -3.59772976 +/- 1.09207579  := 'enot_Ru'
     r      =  2.69667414 +/- 0.00384348  := 'reff + r_Ru_050K+r_Rh_050K-reff'
     deltar =  0.01267414 +/- 0.00384348  := 'r_Ru_050K+r_Rh_050K-reff'
     sigma2 =  0.00380475 +/- 4.4593e-04  := 'ss_Ru_050K+ss_Rh_050K'

 = Path 'p75f5raad7' = Ru K Edge
    feffdat file = ./feffinp/RuK-Pd/feff0001.dat, from feff run 'RuK-Pd'
    geometry  atom      x        y        z      ipot
              Ru       0.0000,  0.0000,  0.0000  0 (absorber)
              Pd       0.0000,  1.9191,  1.9191  2
     reff   =  2.71400000
     degen  =  1.00000000
     n*s02  =  2.7407e-11 +/- 0.00390537  := 'amp_Ru*n_RuPd/x_Ru'
     e0     = -3.59772976 +/- 1.09207579  := 'enot_Ru'
     r      =  2.72433349 +/- 0.00419732  := 'reff + r_Ru_050K+r_Pd_050K-reff'
     deltar =  0.01033349 +/- 0.00419732  := 'r_Ru_050K+r_Pd_050K-reff'
     sigma2 =  0.00367992 +/- 4.0161e-04  := 'ss_Ru_050K+ss_Pd_050K'

 = Path 'pwkerl4aou' = Ru K Edge
    feffdat file = ./feffinp/RuK-Ir/feff0001.dat, from feff run 'RuK-Ir'
    geometry  atom      x        y        z      ipot
              Ru       0.0000,  0.0000,  0.0000  0 (absorber)
              Ir       0.0000,  1.9071,  1.9071  2
     reff   =  2.69700000
     degen  =  1.00000000
     n*s02  =  2.01336199 +/- 0.31284211  := 'amp_Ru*n_RuIr/x_Ru'
     e0     = -3.59772976 +/- 1.09207579  := 'enot_Ru'
     r      =  2.67816979 +/- 0.00641076  := 'reff + r_Ru_050K+r_Ir_050K-reff'
     deltar = -0.01883021 +/- 0.00641076  := 'r_Ru_050K+r_Ir_050K-reff'
     sigma2 =  0.00581595 +/- 4.0757e-04  := 'ss_Ru_050K+ss_Ir_050K'

 = Path 'pec7jigmjh' = Ru K Edge
    feffdat file = ./feffinp/RuK-Pt/feff0001.dat, from feff run 'RuK-Pt'
    geometry  atom      x        y        z      ipot
              Ru       0.0000,  0.0000,  0.0000  0 (absorber)
              Pt       0.0000,  1.9269,  1.9269  2
     reff   =  2.72500000
     degen  =  1.00000000
     n*s02  =  0.33619694 +/- 0.24446352  := 'amp_Ru*n_RuPt/x_Ru'
     e0     = -3.59772976 +/- 1.09207579  := 'enot_Ru'
     r      =  2.71512706 +/- 0.00474899  := 'reff + r_Ru_050K+r_Pt_050K-reff'
     deltar = -0.00987294 +/- 0.00474899  := 'r_Ru_050K+r_Pt_050K-reff'
     sigma2 =  0.00324347 +/- 3.5339e-04  := 'ss_Ru_050K+ss_Pt_050K'

 = Path 'p5majlrnkp' = Ru K Edge
    feffdat file = ./feffinp/RuK-Sn/feff0001.dat, from feff run 'RuK-Sn'
    geometry  atom      x        y        z      ipot
              Ru       0.0000,  0.0000,  0.0000  0 (absorber)
              Sn       0.0000,  1.9905,  1.9905  2
     reff   =  2.81500000
     degen  =  1.00000000
     n*s02  =  1.10901133 +/- 0.15243371  := 'amp_Ru*n_RuSn/x_Ru'
     e0     = -3.59772976 +/- 1.09207579  := 'enot_Ru'
     r      =  2.77959242 +/- 0.00599380  := 'reff + r_Ru_050K+r_Sn_050K-reff'
     deltar = -0.03540758 +/- 0.00599380  := 'r_Ru_050K+r_Sn_050K-reff'
     sigma2 =  0.00411715 +/- 5.2595e-04  := 'ss_Ru_050K+ss_Sn_050K'

 dataset 3:
 = Path 'pm7ntiep5t' = Ru K Edge
    feffdat file = ./feffinp/RuK-Ru/feff0001.dat, from feff run 'RuK-Ru'
    geometry  atom      x        y        z      ipot
              Ru       0.0000,  0.0000,  0.0000  0 (absorber)
              Ru       0.0000,  1.8936,  1.8936  2
     reff   =  2.67800000
     degen  =  1.00000000
     n*s02  =  1.84284714 +/- 0.46052655  := 'amp_Ru*n_RuRu/x_Ru'
     e0     = -3.59772976 +/- 1.09207579  := 'enot_Ru'
     r      =  2.66950960 +/- 0.00825903  := 'reff + r_Ru_100K+r_Ru_100K-reff'
     deltar = -0.00849040 +/- 0.00825903  := 'r_Ru_100K+r_Ru_100K-reff'
     sigma2 =  0.00379426 +/- 6.7101e-04  := 'ss_Ru_100K+ss_Ru_100K'

 = Path 'poau2um3on' = Ru K Edge
    feffdat file = ./feffinp/RuK-Rh/feff0001.dat, from feff run 'RuK-Rh'
    geometry  atom      x        y        z      ipot
              Ru       0.0000,  0.0000,  0.0000  0 (absorber)
              Rh       0.0000,  1.8979,  1.8979  2
     reff   =  2.68400000
     degen  =  1.00000000
     n*s02  =  5.1091e-06 +/- 0.43372636  := 'amp_Ru*n_RuRh/x_Ru'
     e0     = -3.59772976 +/- 1.09207579  := 'enot_Ru'
     r      =  2.69505989 +/- 0.00382806  := 'reff + r_Ru_100K+r_Rh_100K-reff'
     deltar =  0.01105989 +/- 0.00382806  := 'r_Ru_100K+r_Rh_100K-reff'
     sigma2 =  0.00390075 +/- 4.7939e-04  := 'ss_Ru_100K+ss_Rh_100K'

 = Path 'p75f5raad7' = Ru K Edge
    feffdat file = ./feffinp/RuK-Pd/feff0001.dat, from feff run 'RuK-Pd'
    geometry  atom      x        y        z      ipot
              Ru       0.0000,  0.0000,  0.0000  0 (absorber)
              Pd       0.0000,  1.9191,  1.9191  2
     reff   =  2.71400000
     degen  =  1.00000000
     n*s02  =  2.7407e-11 +/- 0.00390537  := 'amp_Ru*n_RuPd/x_Ru'
     e0     = -3.59772976 +/- 1.09207579  := 'enot_Ru'
     r      =  2.72069477 +/- 0.00463619  := 'reff + r_Ru_100K+r_Pd_100K-reff'
     deltar =  0.00669477 +/- 0.00463619  := 'r_Ru_100K+r_Pd_100K-reff'
     sigma2 =  0.00395034 +/- 3.9595e-04  := 'ss_Ru_100K+ss_Pd_100K'

 = Path 'pwkerl4aou' = Ru K Edge
    feffdat file = ./feffinp/RuK-Ir/feff0001.dat, from feff run 'RuK-Ir'
    geometry  atom      x        y        z      ipot
              Ru       0.0000,  0.0000,  0.0000  0 (absorber)
              Ir       0.0000,  1.9071,  1.9071  2
     reff   =  2.69700000
     degen  =  1.00000000
     n*s02  =  2.01336199 +/- 0.31284211  := 'amp_Ru*n_RuIr/x_Ru'
     e0     = -3.59772976 +/- 1.09207579  := 'enot_Ru'
     r      =  2.67362639 +/- 0.00672615  := 'reff + r_Ru_100K+r_Ir_100K-reff'
     deltar = -0.02337361 +/- 0.00672615  := 'r_Ru_100K+r_Ir_100K-reff'
     sigma2 =  0.00602651 +/- 4.2916e-04  := 'ss_Ru_100K+ss_Ir_100K'

 = Path 'pec7jigmjh' = Ru K Edge
    feffdat file = ./feffinp/RuK-Pt/feff0001.dat, from feff run 'RuK-Pt'
    geometry  atom      x        y        z      ipot
              Ru       0.0000,  0.0000,  0.0000  0 (absorber)
              Pt       0.0000,  1.9269,  1.9269  2
     reff   =  2.72500000
     degen  =  1.00000000
     n*s02  =  0.33619694 +/- 0.24446352  := 'amp_Ru*n_RuPt/x_Ru'
     e0     = -3.59772976 +/- 1.09207579  := 'enot_Ru'
     r      =  2.71254819 +/- 0.00518732  := 'reff + r_Ru_100K+r_Pt_100K-reff'
     deltar = -0.01245181 +/- 0.00518732  := 'r_Ru_100K+r_Pt_100K-reff'
     sigma2 =  0.00347389 +/- 3.7529e-04  := 'ss_Ru_100K+ss_Pt_100K'

 = Path 'p5majlrnkp' = Ru K Edge
    feffdat file = ./feffinp/RuK-Sn/feff0001.dat, from feff run 'RuK-Sn'
    geometry  atom      x        y        z      ipot
              Ru       0.0000,  0.0000,  0.0000  0 (absorber)
              Sn       0.0000,  1.9905,  1.9905  2
     reff   =  2.81500000
     degen  =  1.00000000
     n*s02  =  1.10901133 +/- 0.15243371  := 'amp_Ru*n_RuSn/x_Ru'
     e0     = -3.59772976 +/- 1.09207579  := 'enot_Ru'
     r      =  2.77745686 +/- 0.00672797  := 'reff + r_Ru_100K+r_Sn_100K-reff'
     deltar = -0.03754314 +/- 0.00672797  := 'r_Ru_100K+r_Sn_100K-reff'
     sigma2 =  0.00434263 +/- 5.5535e-04  := 'ss_Ru_100K+ss_Sn_100K'

 dataset 4:
 = Path 'pm7ntiep5t' = Ru K Edge
    feffdat file = ./feffinp/RuK-Ru/feff0001.dat, from feff run 'RuK-Ru'
    geometry  atom      x        y        z      ipot
              Ru       0.0000,  0.0000,  0.0000  0 (absorber)
              Ru       0.0000,  1.8936,  1.8936  2
     reff   =  2.67800000
     degen  =  1.00000000
     n*s02  =  1.84284714 +/- 0.46052655  := 'amp_Ru*n_RuRu/x_Ru'
     e0     = -3.59772976 +/- 1.09207579  := 'enot_Ru'
     r      =  2.66927942 +/- 0.00854580  := 'reff + r_Ru_150K+r_Ru_150K-reff'
     deltar = -0.00872058 +/- 0.00854580  := 'r_Ru_150K+r_Ru_150K-reff'
     sigma2 =  0.00449620 +/- 7.0378e-04  := 'ss_Ru_150K+ss_Ru_150K'

 = Path 'poau2um3on' = Ru K Edge
    feffdat file = ./feffinp/RuK-Rh/feff0001.dat, from feff run 'RuK-Rh'
    geometry  atom      x        y        z      ipot
              Ru       0.0000,  0.0000,  0.0000  0 (absorber)
              Rh       0.0000,  1.8979,  1.8979  2
     reff   =  2.68400000
     degen  =  1.00000000
     n*s02  =  5.1091e-06 +/- 0.43372636  := 'amp_Ru*n_RuRh/x_Ru'
     e0     = -3.59772976 +/- 1.09207579  := 'enot_Ru'
     r      =  2.69430287 +/- 0.00407620  := 'reff + r_Ru_150K+r_Rh_150K-reff'
     deltar =  0.01030287 +/- 0.00407620  := 'r_Ru_150K+r_Rh_150K-reff'
     sigma2 =  0.00454421 +/- 5.0103e-04  := 'ss_Ru_150K+ss_Rh_150K'

 = Path 'p75f5raad7' = Ru K Edge
    feffdat file = ./feffinp/RuK-Pd/feff0001.dat, from feff run 'RuK-Pd'
    geometry  atom      x        y        z      ipot
              Ru       0.0000,  0.0000,  0.0000  0 (absorber)
              Pd       0.0000,  1.9191,  1.9191  2
     reff   =  2.71400000
     degen  =  1.00000000
     n*s02  =  2.7407e-11 +/- 0.00390537  := 'amp_Ru*n_RuPd/x_Ru'
     e0     = -3.59772976 +/- 1.09207579  := 'enot_Ru'
     r      =  2.72145677 +/- 0.00479877  := 'reff + r_Ru_150K+r_Pd_150K-reff'
     deltar =  0.00745677 +/- 0.00479877  := 'r_Ru_150K+r_Pd_150K-reff'
     sigma2 =  0.00460902 +/- 4.1852e-04  := 'ss_Ru_150K+ss_Pd_150K'

 = Path 'pwkerl4aou' = Ru K Edge
    feffdat file = ./feffinp/RuK-Ir/feff0001.dat, from feff run 'RuK-Ir'
    geometry  atom      x        y        z      ipot
              Ru       0.0000,  0.0000,  0.0000  0 (absorber)
              Ir       0.0000,  1.9071,  1.9071  2
     reff   =  2.69700000
     degen  =  1.00000000
     n*s02  =  2.01336199 +/- 0.31284211  := 'amp_Ru*n_RuIr/x_Ru'
     e0     = -3.59772976 +/- 1.09207579  := 'enot_Ru'
     r      =  2.67500756 +/- 0.00683751  := 'reff + r_Ru_150K+r_Ir_150K-reff'
     deltar = -0.02199244 +/- 0.00683751  := 'r_Ru_150K+r_Ir_150K-reff'
     sigma2 =  0.00626441 +/- 4.3928e-04  := 'ss_Ru_150K+ss_Ir_150K'

 = Path 'pec7jigmjh' = Ru K Edge
    feffdat file = ./feffinp/RuK-Pt/feff0001.dat, from feff run 'RuK-Pt'
    geometry  atom      x        y        z      ipot
              Ru       0.0000,  0.0000,  0.0000  0 (absorber)
              Pt       0.0000,  1.9269,  1.9269  2
     reff   =  2.72500000
     degen  =  1.00000000
     n*s02  =  0.33619694 +/- 0.24446352  := 'amp_Ru*n_RuPt/x_Ru'
     e0     = -3.59772976 +/- 1.09207579  := 'enot_Ru'
     r      =  2.71292730 +/- 0.00524464  := 'reff + r_Ru_150K+r_Pt_150K-reff'
     deltar = -0.01207270 +/- 0.00524464  := 'r_Ru_150K+r_Pt_150K-reff'
     sigma2 =  0.00390716 +/- 3.8654e-04  := 'ss_Ru_150K+ss_Pt_150K'

 = Path 'p5majlrnkp' = Ru K Edge
    feffdat file = ./feffinp/RuK-Sn/feff0001.dat, from feff run 'RuK-Sn'
    geometry  atom      x        y        z      ipot
              Ru       0.0000,  0.0000,  0.0000  0 (absorber)
              Sn       0.0000,  1.9905,  1.9905  2
     reff   =  2.81500000
     degen  =  1.00000000
     n*s02  =  1.10901133 +/- 0.15243371  := 'amp_Ru*n_RuSn/x_Ru'
     e0     = -3.59772976 +/- 1.09207579  := 'enot_Ru'
     r      =  2.77722236 +/- 0.00731159  := 'reff + r_Ru_150K+r_Sn_150K-reff'
     deltar = -0.03777764 +/- 0.00731159  := 'r_Ru_150K+r_Sn_150K-reff'
     sigma2 =  0.00527080 +/- 6.2229e-04  := 'ss_Ru_150K+ss_Sn_150K'

 dataset 5:
 = Path 'pm7ntiep5t' = Ru K Edge
    feffdat file = ./feffinp/RuK-Ru/feff0001.dat, from feff run 'RuK-Ru'
    geometry  atom      x        y        z      ipot
              Ru       0.0000,  0.0000,  0.0000  0 (absorber)
              Ru       0.0000,  1.8936,  1.8936  2
     reff   =  2.67800000
     degen  =  1.00000000
     n*s02  =  1.84284714 +/- 0.46052655  := 'amp_Ru*n_RuRu/x_Ru'
     e0     = -3.59772976 +/- 1.09207579  := 'enot_Ru'
     r      =  2.66610264 +/- 0.00916740  := 'reff + r_Ru_200K+r_Ru_200K-reff'
     deltar = -0.01189736 +/- 0.00916740  := 'r_Ru_200K+r_Ru_200K-reff'
     sigma2 =  0.00495798 +/- 7.8309e-04  := 'ss_Ru_200K+ss_Ru_200K'

 = Path 'poau2um3on' = Ru K Edge
    feffdat file = ./feffinp/RuK-Rh/feff0001.dat, from feff run 'RuK-Rh'
    geometry  atom      x        y        z      ipot
              Ru       0.0000,  0.0000,  0.0000  0 (absorber)
              Rh       0.0000,  1.8979,  1.8979  2
     reff   =  2.68400000
     degen  =  1.00000000
     n*s02  =  5.1091e-06 +/- 0.43372636  := 'amp_Ru*n_RuRh/x_Ru'
     e0     = -3.59772976 +/- 1.09207579  := 'enot_Ru'
     r      =  2.69203386 +/- 0.00437205  := 'reff + r_Ru_200K+r_Rh_200K-reff'
     deltar =  0.00803386 +/- 0.00437205  := 'r_Ru_200K+r_Rh_200K-reff'
     sigma2 =  0.00517962 +/- 5.3712e-04  := 'ss_Ru_200K+ss_Rh_200K'

 = Path 'p75f5raad7' = Ru K Edge
    feffdat file = ./feffinp/RuK-Pd/feff0001.dat, from feff run 'RuK-Pd'
    geometry  atom      x        y        z      ipot
              Ru       0.0000,  0.0000,  0.0000  0 (absorber)
              Pd       0.0000,  1.9191,  1.9191  2
     reff   =  2.71400000
     degen  =  1.00000000
     n*s02  =  2.7407e-11 +/- 0.00390537  := 'amp_Ru*n_RuPd/x_Ru'
     e0     = -3.59772976 +/- 1.09207579  := 'enot_Ru'
     r      =  2.71953577 +/- 0.00514349  := 'reff + r_Ru_200K+r_Pd_200K-reff'
     deltar =  0.00553577 +/- 0.00514349  := 'r_Ru_200K+r_Pd_200K-reff'
     sigma2 =  0.00521194 +/- 4.5182e-04  := 'ss_Ru_200K+ss_Pd_200K'

 = Path 'pwkerl4aou' = Ru K Edge
    feffdat file = ./feffinp/RuK-Ir/feff0001.dat, from feff run 'RuK-Ir'
    geometry  atom      x        y        z      ipot
              Ru       0.0000,  0.0000,  0.0000  0 (absorber)
              Ir       0.0000,  1.9071,  1.9071  2
     reff   =  2.69700000
     degen  =  1.00000000
     n*s02  =  2.01336199 +/- 0.31284211  := 'amp_Ru*n_RuIr/x_Ru'
     e0     = -3.59772976 +/- 1.09207579  := 'enot_Ru'
     r      =  2.67275925 +/- 0.00716815  := 'reff + r_Ru_200K+r_Ir_200K-reff'
     deltar = -0.02424075 +/- 0.00716815  := 'r_Ru_200K+r_Ir_200K-reff'
