Repository: masasnakamura/2025_ACSNanosciAu_EXAFS

# 2025_ACSNanosciAu_EXAFS

## Related paper
- Journal : ACS Nanoscience Au
- DOI :
- Title : Unravelling Element-Selective Local Structures in Multi-Element Alloy Nanoparticles with EXAFS

## Overview
This repository contains python scripts developed for EXAFS fitting analysis of multi-element alloy (high-entropy alloy / compositionally complex alloy) nanoparticles.
Simultaneous fitting of multiple data at different absorption edges and temperatures is performed while imposing constraints based on physically reasonable and interpretable assumptions.
The details of the procedure is discussed in the article above.
The code requires xraylarch version 0.9.65.

File: examples/out/SnPGM/trial1/SnPGM_fit.txt (part 6 of 9)
start: 2025-01-24 02:58:00.295939
     sigma2 =  0.00667362 +/- 4.7462e-04  := 'ss_Ru_200K+ss_Ir_200K'

 = Path 'pec7jigmjh' = Ru K Edge
    feffdat file = ./feffinp/RuK-Pt/feff0001.dat, from feff run 'RuK-Pt'
    geometry  atom      x        y        z      ipot
              Ru       0.0000,  0.0000,  0.0000  0 (absorber)
              Pt       0.0000,  1.9269,  1.9269  2
     reff   =  2.72500000
     degen  =  1.00000000
     n*s02  =  0.33619694 +/- 0.24446352  := 'amp_Ru*n_RuPt/x_Ru'
     e0     = -3.59772976 +/- 1.09207579  := 'enot_Ru'
     r      =  2.71375062 +/- 0.00543157  := 'reff + r_Ru_200K+r_Pt_200K-reff'
     deltar = -0.01124938 +/- 0.00543157  := 'r_Ru_200K+r_Pt_200K-reff'
     sigma2 =  0.00448050 +/- 4.2796e-04  := 'ss_Ru_200K+ss_Pt_200K'

 = Path 'p5majlrnkp' = Ru K Edge
    feffdat file = ./feffinp/RuK-Sn/feff0001.dat, from feff run 'RuK-Sn'
    geometry  atom      x        y        z      ipot
              Ru       0.0000,  0.0000,  0.0000  0 (absorber)
              Sn       0.0000,  1.9905,  1.9905  2
     reff   =  2.81500000
     degen  =  1.00000000
     n*s02  =  1.10901133 +/- 0.15243371  := 'amp_Ru*n_RuSn/x_Ru'
     e0     = -3.59772976 +/- 1.09207579  := 'enot_Ru'
     r      =  2.77171753 +/- 0.00780347  := 'reff + r_Ru_200K+r_Sn_200K-reff'
     deltar = -0.04328247 +/- 0.00780347  := 'r_Ru_200K+r_Sn_200K-reff'
     sigma2 =  0.00580603 +/- 6.8022e-04  := 'ss_Ru_200K+ss_Sn_200K'

 dataset 6:
 = Path 'pm7ntiep5t' = Ru K Edge
    feffdat file = ./feffinp/RuK-Ru/feff0001.dat, from feff run 'RuK-Ru'
    geometry  atom      x        y        z      ipot
              Ru       0.0000,  0.0000,  0.0000  0 (absorber)
              Ru       0.0000,  1.8936,  1.8936  2
     reff   =  2.67800000
     degen  =  1.00000000
     n*s02  =  1.84284714 +/- 0.46052655  := 'amp_Ru*n_RuRu/x_Ru'
     e0     = -3.59772976 +/- 1.09207579  := 'enot_Ru'
     r      =  2.65943719 +/- 0.01146278  := 'reff + r_Ru_300K+r_Ru_300K-reff'
     deltar = -0.01856281 +/- 0.01146278  := 'r_Ru_300K+r_Ru_300K-reff'
     sigma2 =  0.00640354 +/- 0.00103468  := 'ss_Ru_300K+ss_Ru_300K'

 = Path 'poau2um3on' = Ru K Edge
    feffdat file = ./feffinp/RuK-Rh/feff0001.dat, from feff run 'RuK-Rh'
    geometry  atom      x        y        z      ipot
              Ru       0.0000,  0.0000,  0.0000  0 (absorber)
              Rh       0.0000,  1.8979,  1.8979  2
     reff   =  2.68400000
     degen  =  1.00000000
     n*s02  =  5.1091e-06 +/- 0.43372636  := 'amp_Ru*n_RuRh/x_Ru'
     e0     = -3.59772976 +/- 1.09207579  := 'enot_Ru'
     r      =  2.69012245 +/- 0.00568012  := 'reff + r_Ru_300K+r_Rh_300K-reff'
     deltar =  0.00612245 +/- 0.00568012  := 'r_Ru_300K+r_Rh_300K-reff'
     sigma2 =  0.00685410 +/- 7.0143e-04  := 'ss_Ru_300K+ss_Rh_300K'

 = Path 'p75f5raad7' = Ru K Edge
    feffdat file = ./feffinp/RuK-Pd/feff0001.dat, from feff run 'RuK-Pd'
    geometry  atom      x        y        z      ipot
              Ru       0.0000,  0.0000,  0.0000  0 (absorber)
              Pd       0.0000,  1.9191,  1.9191  2
     reff   =  2.71400000
     degen  =  1.00000000
     n*s02  =  2.7407e-11 +/- 0.00390537  := 'amp_Ru*n_RuPd/x_Ru'
     e0     = -3.59772976 +/- 1.09207579  := 'enot_Ru'
     r      =  2.71337883 +/- 0.00633813  := 'reff + r_Ru_300K+r_Pd_300K-reff'
     deltar = -6.2117e-04 +/- 0.00633813  := 'r_Ru_300K+r_Pd_300K-reff'
     sigma2 =  0.00669974 +/- 5.6383e-04  := 'ss_Ru_300K+ss_Pd_300K'

 = Path 'pwkerl4aou' = Ru K Edge
    feffdat file = ./feffinp/RuK-Ir/feff0001.dat, from feff run 'RuK-Ir'
    geometry  atom      x        y        z      ipot
              Ru       0.0000,  0.0000,  0.0000  0 (absorber)
              Ir       0.0000,  1.9071,  1.9071  2
     reff   =  2.69700000
     degen  =  1.00000000
     n*s02  =  2.01336199 +/- 0.31284211  := 'amp_Ru*n_RuIr/x_Ru'
     e0     = -3.59772976 +/- 1.09207579  := 'enot_Ru'
     r      =  2.66716072 +/- 0.00811056  := 'reff + r_Ru_300K+r_Ir_300K-reff'
     deltar = -0.02983928 +/- 0.00811056  := 'r_Ru_300K+r_Ir_300K-reff'
     sigma2 =  0.00776879 +/- 6.0664e-04  := 'ss_Ru_300K+ss_Ir_300K'

 = Path 'pec7jigmjh' = Ru K Edge
    feffdat file = ./feffinp/RuK-Pt/feff0001.dat, from feff run 'RuK-Pt'
    geometry  atom      x        y        z      ipot
              Ru       0.0000,  0.0000,  0.0000  0 (absorber)
              Pt       0.0000,  1.9269,  1.9269  2
     reff   =  2.72500000
     degen  =  1.00000000
     n*s02  =  0.33619694 +/- 0.24446352  := 'amp_Ru*n_RuPt/x_Ru'
     e0     = -3.59772976 +/- 1.09207579  := 'enot_Ru'
     r      =  2.71014284 +/- 0.00647185  := 'reff + r_Ru_300K+r_Pt_300K-reff'
     deltar = -0.01485716 +/- 0.00647185  := 'r_Ru_300K+r_Pt_300K-reff'
     sigma2 =  0.00566436 +/- 5.6731e-04  := 'ss_Ru_300K+ss_Pt_300K'

 = Path 'p5majlrnkp' = Ru K Edge
    feffdat file = ./feffinp/RuK-Sn/feff0001.dat, from feff run 'RuK-Sn'
    geometry  atom      x        y        z      ipot
              Ru       0.0000,  0.0000,  0.0000  0 (absorber)
              Sn       0.0000,  1.9905,  1.9905  2
     reff   =  2.81500000
     degen  =  1.00000000
     n*s02  =  1.10901133 +/- 0.15243371  := 'amp_Ru*n_RuSn/x_Ru'
     e0     = -3.59772976 +/- 1.09207579  := 'enot_Ru'
     r      =  2.76512795 +/- 0.01119520  := 'reff + r_Ru_300K+r_Sn_300K-reff'
     deltar = -0.04987205 +/- 0.01119520  := 'r_Ru_300K+r_Sn_300K-reff'
     sigma2 =  0.00826522 +/- 0.00102631  := 'ss_Ru_300K+ss_Sn_300K'

 dataset 7:
 = Path 'pm7ntiep5t' = Ru K Edge
    feffdat file = ./feffinp/RuK-Ru/feff0001.dat, from feff run 'RuK-Ru'
    geometry  atom      x        y        z      ipot
              Ru       0.0000,  0.0000,  0.0000  0 (absorber)
              Ru       0.0000,  1.8936,  1.8936  2
     reff   =  2.67800000
     degen  =  1.00000000
     n*s02  =  1.84284714 +/- 0.46052655  := 'amp_Ru*n_RuRu/x_Ru'
     e0     = -3.59772976 +/- 1.09207579  := 'enot_Ru'
     r      =  2.66427218 +/- 0.01260263  := 'reff + r_Ru_100C+r_Ru_100C-reff'
     deltar = -0.01372782 +/- 0.01260263  := 'r_Ru_100C+r_Ru_100C-reff'
     sigma2 =  0.00844212 +/- 0.00124302  := 'ss_Ru_100C+ss_Ru_100C'

 = Path 'poau2um3on' = Ru K Edge
    feffdat file = ./feffinp/RuK-Rh/feff0001.dat, from feff run 'RuK-Rh'
    geometry  atom      x        y        z      ipot
              Ru       0.0000,  0.0000,  0.0000  0 (absorber)
              Rh       0.0000,  1.8979,  1.8979  2
     reff   =  2.68400000
     degen  =  1.00000000
     n*s02  =  5.1091e-06 +/- 0.43372636  := 'amp_Ru*n_RuRh/x_Ru'
     e0     = -3.59772976 +/- 1.09207579  := 'enot_Ru'
     r      =  2.69096186 +/- 0.00683738  := 'reff + r_Ru_100C+r_Rh_100C-reff'
     deltar =  0.00696186 +/- 0.00683738  := 'r_Ru_100C+r_Rh_100C-reff'
     sigma2 =  0.00884558 +/- 8.3096e-04  := 'ss_Ru_100C+ss_Rh_100C'

 = Path 'p75f5raad7' = Ru K Edge
    feffdat file = ./feffinp/RuK-Pd/feff0001.dat, from feff run 'RuK-Pd'
    geometry  atom      x        y        z      ipot
              Ru       0.0000,  0.0000,  0.0000  0 (absorber)
              Pd       0.0000,  1.9191,  1.9191  2
     reff   =  2.71400000
     degen  =  1.00000000
     n*s02  =  2.7407e-11 +/- 0.00390537  := 'amp_Ru*n_RuPd/x_Ru'
     e0     = -3.59772976 +/- 1.09207579  := 'enot_Ru'
     r      =  2.71376862 +/- 0.00695435  := 'reff + r_Ru_100C+r_Pd_100C-reff'
     deltar = -2.3138e-04 +/- 0.00695435  := 'r_Ru_100C+r_Pd_100C-reff'
     sigma2 =  0.00906997 +/- 6.7995e-04  := 'ss_Ru_100C+ss_Pd_100C'

 = Path 'pwkerl4aou' = Ru K Edge
    feffdat file = ./feffinp/RuK-Ir/feff0001.dat, from feff run 'RuK-Ir'
    geometry  atom      x        y        z      ipot
              Ru       0.0000,  0.0000,  0.0000  0 (absorber)
              Ir       0.0000,  1.9071,  1.9071  2
     reff   =  2.69700000
     degen  =  1.00000000
     n*s02  =  2.01336199 +/- 0.31284211  := 'amp_Ru*n_RuIr/x_Ru'
     e0     = -3.59772976 +/- 1.09207579  := 'enot_Ru'
     r      =  2.66887873 +/- 0.00834425  := 'reff + r_Ru_100C+r_Ir_100C-reff'
     deltar = -0.02812127 +/- 0.00834425  := 'r_Ru_100C+r_Ir_100C-reff'
     sigma2 =  0.00948864 +/- 7.1630e-04  := 'ss_Ru_100C+ss_Ir_100C'

 = Path 'pec7jigmjh' = Ru K Edge
    feffdat file = ./feffinp/RuK-Pt/feff0001.dat, from feff run 'RuK-Pt'
    geometry  atom      x        y        z      ipot
              Ru       0.0000,  0.0000,  0.0000  0 (absorber)
              Pt       0.0000,  1.9269,  1.9269  2
     reff   =  2.72500000
     degen  =  1.00000000
     n*s02  =  0.33619694 +/- 0.24446352  := 'amp_Ru*n_RuPt/x_Ru'
     e0     = -3.59772976 +/- 1.09207579  := 'enot_Ru'
     r      =  2.70964576 +/- 0.00721805  := 'reff + r_Ru_100C+r_Pt_100C-reff'
     deltar = -0.01535424 +/- 0.00721805  := 'r_Ru_100C+r_Pt_100C-reff'
     sigma2 =  0.00743460 +/- 6.9376e-04  := 'ss_Ru_100C+ss_Pt_100C'

 = Path 'p5majlrnkp' = Ru K Edge
    feffdat file = ./feffinp/RuK-Sn/feff0001.dat, from feff run 'RuK-Sn'
    geometry  atom      x        y        z      ipot
              Ru       0.0000,  0.0000,  0.0000  0 (absorber)
              Sn       0.0000,  1.9905,  1.9905  2
     reff   =  2.81500000
     degen  =  1.00000000
     n*s02  =  1.10901133 +/- 0.15243371  := 'amp_Ru*n_RuSn/x_Ru'
     e0     = -3.59772976 +/- 1.09207579  := 'enot_Ru'
     r      =  2.77360542 +/- 0.01433296  := 'reff + r_Ru_100C+r_Sn_100C-reff'
     deltar = -0.04139458 +/- 0.01433296  := 'r_Ru_100C+r_Sn_100C-reff'
     sigma2 =  0.01136085 +/- 0.00150883  := 'ss_Ru_100C+ss_Sn_100C'

 dataset 8:
 = Path 'pybrsargwy' = Rh K Edge
    feffdat file = ./feffinp/RhK-Ru/feff0001.dat, from feff run 'RhK-Ru'
    geometry  atom      x        y        z      ipot
              Rh       0.0000,  0.0000,  0.0000  0 (absorber)
              Ru       0.0000,  1.8979,  1.8979  2
     reff   =  2.68400000
     degen  =  1.00000000
     n*s02  =  5.3105e-06  := 'amp_Rh*n_RhRu/x_Rh'
     e0     =  0.09030204 +/- 0.44077761  := 'enot_Rh'
     r      =  2.69652824 +/- 0.00398918  := 'reff + r_Rh_008K+r_Ru_008K-reff'
     deltar =  0.01252824 +/- 0.00398918  := 'r_Rh_008K+r_Ru_008K-reff'
     sigma2 =  0.00355148 +/- 4.8053e-04  := 'ss_Rh_008K+ss_Ru_008K'

 = Path 'pstyv5kbli' = Rh K Edge
    feffdat file = ./feffinp/RhK-Rh/feff0001.dat, from feff run 'RhK-Rh'
    geometry  atom      x        y        z      ipot
              Rh       0.0000,  0.0000,  0.0000  0 (absorber)
              Rh       1.9021,  0.0000, -1.9021  2
     reff   =  2.69000000
     degen  =  1.00000000
     n*s02  =  2.46283796 +/- 0.91362494  := 'amp_Rh*n_RhRh/x_Rh'
     e0     =  0.09030204 +/- 0.44077761  := 'enot_Rh'
     r      =  2.72039967 +/- 0.00637890  := 'reff + r_Rh_008K+r_Rh_008K-reff'
     deltar =  0.03039967 +/- 0.00637890  := 'r_Rh_008K+r_Rh_008K-reff'
     sigma2 =  0.00363359 +/- 5.7188e-04  := 'ss_Rh_008K+ss_Rh_008K'

 = Path 'pezftinkwy' = Rh K Edge
    feffdat file = ./feffinp/RhK-Pd/feff0001.dat, from feff run 'RhK-Pd'
    geometry  atom      x        y        z      ipot
              Rh       0.0000,  0.0000,  0.0000  0 (absorber)
              Pd       0.0000,  1.9233,  1.9233  2
     reff   =  2.72000000
     degen  =  1.00000000
     n*s02  =  1.70544095 +/- 0.47422462  := 'amp_Rh*n_RhPd/x_Rh'
     e0     =  0.09030204 +/- 0.44077761  := 'enot_Rh'
     r      =  2.74839868 +/- 0.00229202  := 'reff + r_Rh_008K+r_Pd_008K-reff'
     deltar =  0.02839868 +/- 0.00229202  := 'r_Rh_008K+r_Pd_008K-reff'
     sigma2 =  0.00356383 +/- 2.5906e-04  := 'ss_Rh_008K+ss_Pd_008K'

 = Path 'pmdyf372mv' = Rh K Edge
    feffdat file = ./feffinp/RhK-Ir/feff0001.dat, from feff run 'RhK-Ir'
    geometry  atom      x        y        z      ipot
              Rh       0.0000,  0.0000,  0.0000  0 (absorber)
              Ir       1.9113,  0.0000, -1.9113  2
     reff   =  2.70300000
     degen  =  1.00000000
     n*s02  =  0.84004474 +/- 0.26774331  := 'amp_Rh*n_RhIr/x_Rh'
     e0     =  0.09030204 +/- 0.44077761  := 'enot_Rh'
     r      =  2.70001383 +/- 0.00486829  := 'reff + r_Rh_008K+r_Ir_008K-reff'
     deltar = -0.00298617 +/- 0.00486829  := 'r_Rh_008K+r_Ir_008K-reff'
     sigma2 =  0.00545377 +/- 4.4063e-04  := 'ss_Rh_008K+ss_Ir_008K'

 = Path 'pq6rvqr664' = Rh K Edge
    feffdat file = ./feffinp/RhK-Pt/feff0001.dat, from feff run 'RhK-Pt'
    geometry  atom      x        y        z      ipot
              Rh       0.0000,  0.0000,  0.0000  0 (absorber)
              Pt       0.0000,  1.9311,  1.9311  2
     reff   =  2.73100000
     degen  =  1.00000000
     n*s02  =  1.49211881 +/- 0.19403334  := 'amp_Rh*n_RhPt/x_Rh'
     e0     =  0.09030204 +/- 0.44077761  := 'enot_Rh'
     r      =  2.74089591 +/- 0.00517813  := 'reff + r_Rh_008K+r_Pt_008K-reff'
     deltar =  0.00989591 +/- 0.00517813  := 'r_Rh_008K+r_Pt_008K-reff'
     sigma2 =  0.00305648 +/- 3.2089e-04  := 'ss_Rh_008K+ss_Pt_008K'

 = Path 'pm4zu6w4o5' = Rh K Edge
    feffdat file = ./feffinp/RhK-Sn/feff0001.dat, from feff run 'RhK-Sn'
    geometry  atom      x        y        z      ipot
              Rh       0.0000,  0.0000,  0.0000  0 (absorber)
              Sn      -1.9947,  0.0000,  1.9947  2
     reff   =  2.82100000
     degen  =  1.00000000
     n*s02  =  1.80597686 +/- 0.22154867  := 'amp_Rh*n_RhSn/x_Rh'
     e0     =  0.09030204 +/- 0.44077761  := 'enot_Rh'
     r      =  2.79949732 +/- 0.00486176  := 'reff + r_Rh_008K+r_Sn_008K-reff'
     deltar = -0.02150268 +/- 0.00486176  := 'r_Rh_008K+r_Sn_008K-reff'
     sigma2 =  0.00408752 +/- 5.9070e-04  := 'ss_Rh_008K+ss_Sn_008K'

 dataset 9:
 = Path 'pybrsargwy' = Rh K Edge
    feffdat file = ./feffinp/RhK-Ru/feff0001.dat, from feff run 'RhK-Ru'
    geometry  atom      x        y        z      ipot
              Rh       0.0000,  0.0000,  0.0000  0 (absorber)
              Ru       0.0000,  1.8979,  1.8979  2
     reff   =  2.68400000
     degen  =  1.00000000
     n*s02  =  5.3105e-06  := 'amp_Rh*n_RhRu/x_Rh'
     e0     =  0.09030204 +/- 0.44077761  := 'enot_Rh'
     r      =  2.69667414 +/- 0.00384348  := 'reff + r_Rh_050K+r_Ru_050K-reff'
     deltar =  0.01267414 +/- 0.00384348  := 'r_Rh_050K+r_Ru_050K-reff'
     sigma2 =  0.00380475 +/- 4.4593e-04  := 'ss_Rh_050K+ss_Ru_050K'

 = Path 'pstyv5kbli' = Rh K Edge
    feffdat file = ./feffinp/RhK-Rh/feff0001.dat, from feff run 'RhK-Rh'
    geometry  atom      x        y        z      ipot
              Rh       0.0000,  0.0000,  0.0000  0 (absorber)
              Rh       1.9021,  0.0000, -1.9021  2
     reff   =  2.69000000
     degen  =  1.00000000
     n*s02  =  2.46283796 +/- 0.91362494  := 'amp_Rh*n_RhRh/x_Rh'
     e0     =  0.09030204 +/- 0.44077761  := 'enot_Rh'
     r      =  2.71848524 +/- 0.00597588  := 'reff + r_Rh_050K+r_Rh_050K-reff'
     deltar =  0.02848524 +/- 0.00597588  := 'r_Rh_050K+r_Rh_050K-reff'
     sigma2 =  0.00372023 +/- 5.5513e-04  := 'ss_Rh_050K+ss_Rh_050K'

 = Path 'pezftinkwy' = Rh K Edge
    feffdat file = ./feffinp/RhK-Pd/feff0001.dat, from feff run 'RhK-Pd'
    geometry  atom      x        y        z      ipot
              Rh       0.0000,  0.0000,  0.0000  0 (absorber)
              Pd       0.0000,  1.9233,  1.9233  2
     reff   =  2.72000000
     degen  =  1.00000000
     n*s02  =  1.70544095 +/- 0.47422462  := 'amp_Rh*n_RhPd/x_Rh'
     e0     =  0.09030204 +/- 0.44077761  := 'enot_Rh'
     r      =  2.74614459 +/- 0.00207222  := 'reff + r_Rh_050K+r_Pd_050K-reff'
     deltar =  0.02614459 +/- 0.00207222  := 'r_Rh_050K+r_Pd_050K-reff'
     sigma2 =  0.00359540 +/- 2.5285e-04  := 'ss_Rh_050K+ss_Pd_050K'

 = Path 'pmdyf372mv' = Rh K Edge
    feffdat file = ./feffinp/RhK-Ir/feff0001.dat, from feff run 'RhK-Ir'
    geometry  atom      x        y        z      ipot
              Rh       0.0000,  0.0000,  0.0000  0 (absorber)
              Ir       1.9113,  0.0000, -1.9113  2
     reff   =  2.70300000
     degen  =  1.00000000
     n*s02  =  0.84004474 +/- 0.26774331  := 'amp_Rh*n_RhIr/x_Rh'
     e0     =  0.09030204 +/- 0.44077761  := 'enot_Rh'
     r      =  2.69998089 +/- 0.00470913  := 'reff + r_Rh_050K+r_Ir_050K-reff'
     deltar = -0.00301911 +/- 0.00470913  := 'r_Rh_050K+r_Ir_050K-reff'
     sigma2 =  0.00573143 +/- 4.3610e-04  := 'ss_Rh_050K+ss_Ir_050K'

 = Path 'pq6rvqr664' = Rh K Edge
    feffdat file = ./feffinp/RhK-Pt/feff0001.dat, from feff run 'RhK-Pt'
    geometry  atom      x        y        z      ipot
              Rh       0.0000,  0.0000,  0.0000  0 (absorber)
              Pt       0.0000,  1.9311,  1.9311  2
     reff   =  2.73100000
     degen  =  1.00000000
     n*s02  =  1.49211881 +/- 0.19403334  := 'amp_Rh*n_RhPt/x_Rh'
     e0     =  0.09030204 +/- 0.44077761  := 'enot_Rh'
     r      =  2.73693816 +/- 0.00482767  := 'reff + r_Rh_050K+r_Pt_050K-reff'
     deltar =  0.00593816 +/- 0.00482767  := 'r_Rh_050K+r_Pt_050K-reff'
     sigma2 =  0.00315895 +/- 3.0014e-04  := 'ss_Rh_050K+ss_Pt_050K'

 = Path 'pm4zu6w4o5' = Rh K Edge
    feffdat file = ./feffinp/RhK-Sn/feff0001.dat, from feff run 'RhK-Sn'
    geometry  atom      x        y        z      ipot
              Rh       0.0000,  0.0000,  0.0000  0 (absorber)
              Sn      -1.9947,  0.0000,  1.9947  2
     reff   =  2.82100000
     degen  =  1.00000000
     n*s02  =  1.80597686 +/- 0.22154867  := 'amp_Rh*n_RhSn/x_Rh'
     e0     =  0.09030204 +/- 0.44077761  := 'enot_Rh'
     r      =  2.80140352 +/- 0.00457058  := 'reff + r_Rh_050K+r_Sn_050K-reff'
     deltar = -0.01959648 +/- 0.00457058  := 'r_Rh_050K+r_Sn_050K-reff'
     sigma2 =  0.00403263 +/- 5.6408e-04  := 'ss_Rh_050K+ss_Sn_050K'

 dataset 10:
 = Path 'pybrsargwy' = Rh K Edge
    feffdat file = ./feffinp/RhK-Ru/feff0001.dat, from feff run 'RhK-Ru'
    geometry  atom      x        y        z      ipot
              Rh       0.0000,  0.0000,  0.0000  0 (absorber)
              Ru       0.0000,  1.8979,  1.8979  2
     reff   =  2.68400000
     degen  =  1.00000000
     n*s02  =  5.3105e-06  := 'amp_Rh*n_RhRu/x_Rh'
     e0     =  0.09030204 +/- 0.44077761  := 'enot_Rh'
     r      =  2.69505989 +/- 0.00382806  := 'reff + r_Rh_100K+r_Ru_100K-reff'
     deltar =  0.01105989 +/- 0.00382806  := 'r_Rh_100K+r_Ru_100K-reff'
     sigma2 =  0.00390075 +/- 4.7939e-04  := 'ss_Rh_100K+ss_Ru_100K'

 = Path 'pstyv5kbli' = Rh K Edge
    feffdat file = ./feffinp/RhK-Rh/feff0001.dat, from feff run 'RhK-Rh'
    geometry  atom      x        y        z      ipot
              Rh       0.0000,  0.0000,  0.0000  0 (absorber)
              Rh       1.9021,  0.0000, -1.9021  2
     reff   =  2.69000000
     degen  =  1.00000000
     n*s02  =  2.46283796 +/- 0.91362494  := 'amp_Rh*n_RhRh/x_Rh'
     e0     =  0.09030204 +/- 0.44077761  := 'enot_Rh'
     r      =  2.72061017 +/- 0.00641591  := 'reff + r_Rh_100K+r_Rh_100K-reff'
     deltar =  0.03061017 +/- 0.00641591  := 'r_Rh_100K+r_Rh_100K-reff'
     sigma2 =  0.00400724 +/- 5.6561e-04  := 'ss_Rh_100K+ss_Rh_100K'

 = Path 'pezftinkwy' = Rh K Edge
    feffdat file = ./feffinp/RhK-Pd/feff0001.dat, from feff run 'RhK-Pd'
    geometry  atom      x        y        z      ipot
              Rh       0.0000,  0.0000,  0.0000  0 (absorber)
              Pd       0.0000,  1.9233,  1.9233  2
     reff   =  2.72000000
     degen  =  1.00000000
     n*s02  =  1.70544095 +/- 0.47422462  := 'amp_Rh*n_RhPd/x_Rh'
     e0     =  0.09030204 +/- 0.44077761  := 'enot_Rh'
     r      =  2.74624505 +/- 0.00233211  := 'reff + r_Rh_100K+r_Pd_100K-reff'
     deltar =  0.02624505 +/- 0.00233211  := 'r_Rh_100K+r_Pd_100K-reff'
     sigma2 =  0.00405683 +/- 2.4699e-04  := 'ss_Rh_100K+ss_Pd_100K'

 = Path 'pmdyf372mv' = Rh K Edge
    feffdat file = ./feffinp/RhK-Ir/feff0001.dat, from feff run 'RhK-Ir'
    geometry  atom      x        y        z      ipot
              Rh       0.0000,  0.0000,  0.0000  0 (absorber)
              Ir       1.9113,  0.0000, -1.9113  2
     reff   =  2.70300000
     degen  =  1.00000000
     n*s02  =  0.84004474 +/- 0.26774331  := 'amp_Rh*n_RhIr/x_Rh'
     e0     =  0.09030204 +/- 0.44077761  := 'enot_Rh'
     r      =  2.69917667 +/- 0.00492361  := 'reff + r_Rh_100K+r_Ir_100K-reff'
     deltar = -0.00382333 +/- 0.00492361  := 'r_Rh_100K+r_Ir_100K-reff'
     sigma2 =  0.00613300 +/- 4.4229e-04  := 'ss_Rh_100K+ss_Ir_100K'

 = Path 'pq6rvqr664' = Rh K Edge
    feffdat file = ./feffinp/RhK-Pt/feff0001.dat, from feff run 'RhK-Pt'
    geometry  atom      x        y        z      ipot
              Rh       0.0000,  0.0000,  0.0000  0 (absorber)
              Pt       0.0000,  1.9311,  1.9311  2
     reff   =  2.73100000
     degen  =  1.00000000
     n*s02  =  1.49211881 +/- 0.19403334  := 'amp_Rh*n_RhPt/x_Rh'
     e0     =  0.09030204 +/- 0.44077761  := 'enot_Rh'
     r      =  2.73809847 +/- 0.00515099  := 'reff + r_Rh_100K+r_Pt_100K-reff'
     deltar =  0.00709847 +/- 0.00515099  := 'r_Rh_100K+r_Pt_100K-reff'
     sigma2 =  0.00358038 +/- 3.2094e-04  := 'ss_Rh_100K+ss_Pt_100K'

 = Path 'pm4zu6w4o5' = Rh K Edge
    feffdat file = ./feffinp/RhK-Sn/feff0001.dat, from feff run 'RhK-Sn'
    geometry  atom      x        y        z      ipot
              Rh       0.0000,  0.0000,  0.0000  0 (absorber)
              Sn      -1.9947,  0.0000,  1.9947  2
     reff   =  2.82100000
     degen  =  1.00000000
     n*s02  =  1.80597686 +/- 0.22154867  := 'amp_Rh*n_RhSn/x_Rh'
     e0     =  0.09030204 +/- 0.44077761  := 'enot_Rh'
     r      =  2.80300714 +/- 0.00480522  := 'reff + r_Rh_100K+r_Sn_100K-reff'
     deltar = -0.01799286 +/- 0.00480522  := 'r_Rh_100K+r_Sn_100K-reff'
     sigma2 =  0.00444912 +/- 5.9456e-04  := 'ss_Rh_100K+ss_Sn_100K'

 dataset 11:
 = Path 'pybrsargwy' = Rh K Edge
    feffdat file = ./feffinp/RhK-Ru/feff0001.dat, from feff run 'RhK-Ru'
    geometry  atom      x        y        z      ipot
              Rh       0.0000,  0.0000,  0.0000  0 (absorber)
              Ru       0.0000,  1.8979,  1.8979  2
     reff   =  2.68400000
     degen  =  1.00000000
     n*s02  =  5.3105e-06  := 'amp_Rh*n_RhRu/x_Rh'
     e0     =  0.09030204 +/- 0.44077761  := 'enot_Rh'
     r      =  2.69430287 +/- 0.00407620  := 'reff + r_Rh_150K+r_Ru_150K-reff'
     deltar =  0.01030287 +/- 0.00407620  := 'r_Rh_150K+r_Ru_150K-reff'
     sigma2 =  0.00454421 +/- 5.0103e-04  := 'ss_Rh_150K+ss_Ru_150K'

 = Path 'pstyv5kbli' = Rh K Edge
    feffdat file = ./feffinp/RhK-Rh/feff0001.dat, from feff run 'RhK-Rh'
    geometry  atom      x        y        z      ipot
              Rh       0.0000,  0.0000,  0.0000  0 (absorber)
              Rh       1.9021,  0.0000, -1.9021  2
     reff   =  2.69000000
     degen  =  1.00000000
     n*s02  =  2.46283796 +/- 0.91362494  := 'amp_Rh*n_RhRh/x_Rh'
     e0     =  0.09030204 +/- 0.44077761  := 'enot_Rh'
     r      =  2.71932631 +/- 0.00663021  := 'reff + r_Rh_150K+r_Rh_150K-reff'
     deltar =  0.02932631 +/- 0.00663021  := 'r_Rh_150K+r_Rh_150K-reff'
     sigma2 =  0.00459221 +/- 6.1949e-04  := 'ss_Rh_150K+ss_Rh_150K'

 = Path 'pezftinkwy' = Rh K Edge
    feffdat file = ./feffinp/RhK-Pd/feff0001.dat, from feff run 'RhK-Pd'
    geometry  atom      x        y        z      ipot
              Rh       0.0000,  0.0000,  0.0000  0 (absorber)
              Pd       0.0000,  1.9233,  1.9233  2
     reff   =  2.72000000
     degen  =  1.00000000
     n*s02  =  1.70544095 +/- 0.47422462  := 'amp_Rh*n_RhPd/x_Rh'
     e0     =  0.09030204 +/- 0.44077761  := 'enot_Rh'
     r      =  2.74648022 +/- 0.00241892  := 'reff + r_Rh_150K+r_Pd_150K-reff'
     deltar =  0.02648022 +/- 0.00241892  := 'r_Rh_150K+r_Pd_150K-reff'
     sigma2 =  0.00465702 +/- 2.6969e-04  := 'ss_Rh_150K+ss_Pd_150K'

 = Path 'pmdyf372mv' = Rh K Edge
    feffdat file = ./feffinp/RhK-Ir/feff0001.dat, from feff run 'RhK-Ir'
    geometry  atom      x        y        z      ipot
              Rh       0.0000,  0.0000,  0.0000  0 (absorber)
              Ir       1.9113,  0.0000, -1.9113  2
     reff   =  2.70300000
     degen  =  1.00000000
     n*s02  =  0.84004474 +/- 0.26774331  := 'amp_Rh*n_RhIr/x_Rh'
     e0     =  0.09030204 +/- 0.44077761  := 'enot_Rh'
     r      =  2.70003100 +/- 0.00488843  := 'reff + r_Rh_150K+r_Ir_150K-reff'
     deltar = -0.00296900 +/- 0.00488843  := 'r_Rh_150K+r_Ir_150K-reff'
     sigma2 =  0.00631241 +/- 4.5887e-04  := 'ss_Rh_150K+ss_Ir_150K'

 = Path 'pq6rvqr664' = Rh K Edge
    feffdat file = ./feffinp/RhK-Pt/feff0001.dat, from feff run 'RhK-Pt'
    geometry  atom      x        y        z      ipot
              Rh       0.0000,  0.0000,  0.0000  0 (absorber)
              Pt       0.0000,  1.9311,  1.9311  2
     reff   =  2.73100000
     degen  =  1.00000000
     n*s02  =  1.49211881 +/- 0.19403334  := 'amp_Rh*n_RhPt/x_Rh'
     e0     =  0.09030204 +/- 0.44077761  := 'enot_Rh'
     r      =  2.73795075 +/- 0.00518200  := 'reff + r_Rh_150K+r_Pt_150K-reff'
     deltar =  0.00695075 +/- 0.00518200  := 'r_Rh_150K+r_Pt_150K-reff'
     sigma2 =  0.00395517 +/- 3.6199e-04  := 'ss_Rh_150K+ss_Pt_150K'

 = Path 'pm4zu6w4o5' = Rh K Edge
    feffdat file = ./feffinp/RhK-Sn/feff0001.dat, from feff run 'RhK-Sn'
    geometry  atom      x        y        z      ipot
              Rh       0.0000,  0.0000,  0.0000  0 (absorber)
              Sn      -1.9947,  0.0000,  1.9947  2
     reff   =  2.82100000
     degen  =  1.00000000
     n*s02  =  1.80597686 +/- 0.22154867  := 'amp_Rh*n_RhSn/x_Rh'
     e0     =  0.09030204 +/- 0.44077761  := 'enot_Rh'
     r      =  2.80224580 +/- 0.00561114  := 'reff + r_Rh_150K+r_Sn_150K-reff'
     deltar = -0.01875420 +/- 0.00561114  := 'r_Rh_150K+r_Sn_150K-reff'
     sigma2 =  0.00531880 +/- 6.5642e-04  := 'ss_Rh_150K+ss_Sn_150K'

 dataset 12:
 = Path 'pybrsargwy' = Rh K Edge
    feffdat file = ./feffinp/RhK-Ru/feff0001.dat, from feff run 'RhK-Ru'
    geometry  atom      x        y        z      ipot
              Rh       0.0000,  0.0000,  0.0000  0 (absorber)
              Ru       0.0000,  1.8979,  1.8979  2
     reff   =  2.68400000
     degen  =  1.00000000
     n*s02  =  5.3105e-06  := 'amp_Rh*n_RhRu/x_Rh'
     e0     =  0.09030204 +/- 0.44077761  := 'enot_Rh'
     r      =  2.69203386 +/- 0.00437205  := 'reff + r_Rh_200K+r_Ru_200K-reff'
     deltar =  0.00803386 +/- 0.00437205  := 'r_Rh_200K+r_Ru_200K-reff'
     sigma2 =  0.00517962 +/- 5.3712e-04  := 'ss_Rh_200K+ss_Ru_200K'

 = Path 'pstyv5kbli' = Rh K Edge
    feffdat file = ./feffinp/RhK-Rh/feff0001.dat, from feff run 'RhK-Rh'
    geometry  atom      x        y        z      ipot
              Rh       0.0000,  0.0000,  0.0000  0 (absorber)
              Rh       1.9021,  0.0000, -1.9021  2
     reff   =  2.69000000
     degen  =  1.00000000
     n*s02  =  2.46283796 +/- 0.91362494  := 'amp_Rh*n_RhRh/x_Rh'
     e0     =  0.09030204 +/- 0.44077761  := 'enot_Rh'
     r      =  2.71796508 +/- 0.00702157  := 'reff + r_Rh_200K+r_Rh_200K-reff'
     deltar =  0.02796508 +/- 0.00702157  := 'r_Rh_200K+r_Rh_200K-reff'
     sigma2 =  0.00540126 +/- 6.3497e-04  := 'ss_Rh_200K+ss_Rh_200K'

 = Path 'pezftinkwy' = Rh K Edge
    feffdat file = ./feffinp/RhK-Pd/feff0001.dat, from feff run 'RhK-Pd'
    geometry  atom      x        y        z      ipot
              Rh       0.0000,  0.0000,  0.0000  0 (absorber)
              Pd       0.0000,  1.9233,  1.9233  2
     reff   =  2.72000000
     degen  =  1.00000000
     n*s02  =  1.70544095 +/- 0.47422462  := 'amp_Rh*n_RhPd/x_Rh'
     e0     =  0.09030204 +/- 0.44077761  := 'enot_Rh'
     r      =  2.74546699 +/- 0.00262625  := 'reff + r_Rh_200K+r_Pd_200K-reff'
     deltar =  0.02546699 +/- 0.00262625  := 'r_Rh_200K+r_Pd_200K-reff'
     sigma2 =  0.00543358 +/- 2.7966e-04  := 'ss_Rh_200K+ss_Pd_200K'

 = Path 'pmdyf372mv' = Rh K Edge
    feffdat file = ./feffinp/RhK-Ir/feff0001.dat, from feff run 'RhK-Ir'
    geometry  atom      x        y        z      ipot
              Rh       0.0000,  0.0000,  0.0000  0 (absorber)
              Ir       1.9113,  0.0000, -1.9113  2
     reff   =  2.70300000
     degen  =  1.00000000
     n*s02  =  0.84004474 +/- 0.26774331  := 'amp_Rh*n_RhIr/x_Rh'
     e0     =  0.09030204 +/- 0.44077761  := 'enot_Rh'
     r      =  2.69869047 +/- 0.00507414  := 'reff + r_Rh_200K+r_Ir_200K-reff'
     deltar = -0.00430953 +/- 0.00507414  := 'r_Rh_200K+r_Ir_200K-reff'
     sigma2 =  0.00689526 +/- 4.7348e-04  := 'ss_Rh_200K+ss_Ir_200K'

 = Path 'pq6rvqr664' = Rh K Edge
    feffdat file = ./feffinp/RhK-Pt/feff0001.dat, from feff run 'RhK-Pt'
    geometry  atom      x        y        z      ipot
              Rh       0.0000,  0.0000,  0.0000  0 (absorber)
              Pt       0.0000,  1.9311,  1.9311  2
     reff   =  2.73100000
     degen  =  1.00000000
     n*s02  =  1.49211881 +/- 0.19403334  := 'amp_Rh*n_RhPt/x_Rh'
     e0     =  0.09030204 +/- 0.44077761  := 'enot_Rh'
     r      =  2.73968184 +/- 0.00556751  := 'reff + r_Rh_200K+r_Pt_200K-reff'
     deltar =  0.00868184 +/- 0.00556751  := 'r_Rh_200K+r_Pt_200K-reff'
     sigma2 =  0.00470214 +/- 3.7379e-04  := 'ss_Rh_200K+ss_Pt_200K'

 = Path 'pm4zu6w4o5' = Rh K Edge
    feffdat file = ./feffinp/RhK-Sn/feff0001.dat, from feff run 'RhK-Sn'
    geometry  atom      x        y        z      ipot
              Rh       0.0000,  0.0000,  0.0000  0 (absorber)
              Sn      -1.9947,  0.0000,  1.9947  2
     reff   =  2.82100000
     degen  =  1.00000000
     n*s02  =  1.80597686 +/- 0.22154867  := 'amp_Rh*n_RhSn/x_Rh'
     e0     =  0.09030204 +/- 0.44077761  := 'enot_Rh'
     r      =  2.79764875 +/- 0.00583227  := 'reff + r_Rh_200K+r_Sn_200K-reff'
     deltar = -0.02335125 +/- 0.00583227  := 'r_Rh_200K+r_Sn_200K-reff'
     sigma2 =  0.00602767 +/- 6.9793e-04  := 'ss_Rh_200K+ss_Sn_200K'

 dataset 13:
 = Path 'pybrsargwy' = Rh K Edge
    feffdat file = ./feffinp/RhK-Ru/feff0001.dat, from feff run 'RhK-Ru'
    geometry  atom      x        y        z      ipot
              Rh       0.0000,  0.0000,  0.0000  0 (absorber)
              Ru       0.0000,  1.8979,  1.8979  2
     reff   =  2.68400000
     degen  =  1.00000000
     n*s02  =  5.3105e-06  := 'amp_Rh*n_RhRu/x_Rh'
     e0     =  0.09030204 +/- 0.44077761  := 'enot_Rh'
     r      =  2.69012245 +/- 0.00568012  := 'reff + r_Rh_300K+r_Ru_300K-reff'
     deltar =  0.00612245 +/- 0.00568012  := 'r_Rh_300K+r_Ru_300K-reff'
     sigma2 =  0.00685410 +/- 7.0143e-04  := 'ss_Rh_300K+ss_Ru_300K'

 = Path 'pstyv5kbli' = Rh K Edge
    feffdat file = ./feffinp/RhK-Rh/feff0001.dat, from feff run 'RhK-Rh'
    geometry  atom      x        y        z      ipot
              Rh       0.0000,  0.0000,  0.0000  0 (absorber)
              Rh       1.9021,  0.0000, -1.9021  2
     reff   =  2.69000000
     degen  =  1.00000000
     n*s02  =  2.46283796 +/- 0.91362494  := 'amp_Rh*n_RhRh/x_Rh'
     e0     =  0.09030204 +/- 0.44077761  := 'enot_Rh'
     r      =  2.72080771 +/- 0.00878114  := 'reff + r_Rh_300K+r_Rh_300K-reff'
     deltar =  0.03080771 +/- 0.00878114  := 'r_Rh_300K+r_Rh_300K-reff'
     sigma2 =  0.00730466 +/- 8.1130e-04  := 'ss_Rh_300K+ss_Rh_300K'

 = Path 'pezftinkwy' = Rh K Edge
    feffdat file = ./feffinp/RhK-Pd/feff0001.dat, from feff run 'RhK-Pd'
    geometry  atom      x        y        z      ipot
              Rh       0.0000,  0.0000,  0.0000  0 (absorber)
              Pd       0.0000,  1.9233,  1.9233  2
     reff   =  2.72000000
     degen  =  1.00000000
     n*s02  =  1.70544095 +/- 0.47422462  := 'amp_Rh*n_RhPd/x_Rh'
     e0     =  0.09030204 +/- 0.44077761  := 'enot_Rh'
     r      =  2.74406409 +/- 0.00352184  := 'reff + r_Rh_300K+r_Pd_300K-reff'
     deltar =  0.02406409 +/- 0.00352184  := 'r_Rh_300K+r_Pd_300K-reff'
     sigma2 =  0.00715030 +/- 3.6045e-04  := 'ss_Rh_300K+ss_Pd_300K'

 = Path 'pmdyf372mv' = Rh K Edge
    feffdat file = ./feffinp/RhK-Ir/feff0001.dat, from feff run 'RhK-Ir'
    geometry  atom      x        y        z      ipot
              Rh       0.0000,  0.0000,  0.0000  0 (absorber)
              Ir       1.9113,  0.0000, -1.9113  2
     reff   =  2.70300000
     degen  =  1.00000000
     n*s02  =  0.84004474 +/- 0.26774331  := 'amp_Rh*n_RhIr/x_Rh'
     e0     =  0.09030204 +/- 0.44077761  := 'enot_Rh'
     r      =  2.69784598 +/- 0.00576736  := 'reff + r_Rh_300K+r_Ir_300K-reff'
     deltar = -0.00515402 +/- 0.00576736  := 'r_Rh_300K+r_Ir_300K-reff'
     sigma2 =  0.00821934 +/- 5.5558e-04  := 'ss_Rh_300K+ss_Ir_300K'

 = Path 'pq6rvqr664' = Rh K Edge
    feffdat file = ./feffinp/RhK-Pt/feff0001.dat, from feff run 'RhK-Pt'
    geometry  atom      x        y        z      ipot
              Rh       0.0000,  0.0000,  0.0000  0 (absorber)
              Pt       0.0000,  1.9311,  1.9311  2
     reff   =  2.73100000
     degen  =  1.00000000
     n*s02  =  1.49211881 +/- 0.19403334  := 'amp_Rh*n_RhPt/x_Rh'
     e0     =  0.09030204 +/- 0.44077761  := 'enot_Rh'
     r      =  2.74082810 +/- 0.00636205  := 'reff + r_Rh_300K+r_Pt_300K-reff'
     deltar =  0.00982810 +/- 0.00636205  := 'r_Rh_300K+r_Pt_300K-reff'
     sigma2 =  0.00611492 +/- 4.9661e-04  := 'ss_Rh_300K+ss_Pt_300K'

 = Path 'pm4zu6w4o5' = Rh K Edge
    feffdat file = ./feffinp/RhK-Sn/feff0001.dat, from feff run 'RhK-Sn'
    geometry  atom      x        y        z      ipot
              Rh       0.0000,  0.0000,  0.0000  0 (absorber)
              Sn      -1.9947,  0.0000,  1.9947  2
     reff   =  2.82100000
     degen  =  1.00000000
     n*s02  =  1.80597686 +/- 0.22154867  := 'amp_Rh*n_RhSn/x_Rh'
     e0     =  0.09030204 +/- 0.44077761  := 'enot_Rh'
     r      =  2.79581321 +/- 0.00889984  := 'reff + r_Rh_300K+r_Sn_300K-reff'
     deltar = -0.02518679 +/- 0.00889984  := 'r_Rh_300K+r_Sn_300K-reff'
     sigma2 =  0.00871578 +/- 0.00101574  := 'ss_Rh_300K+ss_Sn_300K'

 dataset 14:
 = Path 'pybrsargwy' = Rh K Edge
    feffdat file = ./feffinp/RhK-Ru/feff0001.dat, from feff run 'RhK-Ru'
    geometry  atom      x        y        z      ipot
              Rh       0.0000,  0.0000,  0.0000  0 (absorber)
              Ru       0.0000,  1.8979,  1.8979  2
     reff   =  2.68400000
     degen  =  1.00000000
     n*s02  =  5.3105e-06  := 'amp_Rh*n_RhRu/x_Rh'
     e0     =  0.09030204 +/- 0.44077761  := 'enot_Rh'
     r      =  2.69096186 +/- 0.00683738  := 'reff + r_Rh_100C+r_Ru_100C-reff'
     deltar =  0.00696186 +/- 0.00683738  := 'r_Rh_100C+r_Ru_100C-reff'
     sigma2 =  0.00884558 +/- 8.3096e-04  := 'ss_Rh_100C+ss_Ru_100C'

 = Path 'pstyv5kbli' = Rh K Edge
    feffdat file = ./feffinp/RhK-Rh/feff0001.dat, from feff run 'RhK-Rh'
    geometry  atom      x        y        z      ipot
              Rh       0.0000,  0.0000,  0.0000  0 (absorber)
              Rh       1.9021,  0.0000, -1.9021  2
     reff   =  2.69000000
     degen  =  1.00000000
     n*s02  =  2.46283796 +/- 0.91362494  := 'amp_Rh*n_RhRh/x_Rh'
     e0     =  0.09030204 +/- 0.44077761  := 'enot_Rh'
     r      =  2.71765154 +/- 0.00959566  := 'reff + r_Rh_100C+r_Rh_100C-reff'
     deltar =  0.02765154 +/- 0.00959566  := 'r_Rh_100C+r_Rh_100C-reff'
     sigma2 =  0.00924905 +/- 9.5996e-04  := 'ss_Rh_100C+ss_Rh_100C'

 = Path 'pezftinkwy' = Rh K Edge
    feffdat file = ./feffinp/RhK-Pd/feff0001.dat, from feff run 'RhK-Pd'
    geometry  atom      x        y        z      ipot
              Rh       0.0000,  0.0000,  0.0000  0 (absorber)
              Pd       0.0000,  1.9233,  1.9233  2
     reff   =  2.72000000
     degen  =  1.00000000
     n*s02  =  1.70544095 +/- 0.47422462  := 'amp_Rh*n_RhPd/x_Rh'
     e0     =  0.09030204 +/- 0.44077761  := 'enot_Rh'
     r      =  2.74045830 +/- 0.00396822  := 'reff + r_Rh_100C+r_Pd_100C-reff'
     deltar =  0.02045830 +/- 0.00396822  := 'r_Rh_100C+r_Pd_100C-reff'
     sigma2 =  0.00947343 +/- 4.3082e-04  := 'ss_Rh_100C+ss_Pd_100C'

 = Path 'pmdyf372mv' = Rh K Edge
    feffdat file = ./feffinp/RhK-Ir/feff0001.dat, from feff run 'RhK-Ir'
    geometry  atom      x        y        z      ipot
              Rh       0.0000,  0.0000,  0.0000  0 (absorber)
              Ir       1.9113,  0.0000, -1.9113  2
     reff   =  2.70300000
     degen  =  1.00000000
     n*s02  =  0.84004474 +/- 0.26774331  := 'amp_Rh*n_RhIr/x_Rh'
     e0     =  0.09030204 +/- 0.44077761  := 'enot_Rh'
     r      =  2.69556841 +/- 0.00614495  := 'reff + r_Rh_100C+r_Ir_100C-reff'
     deltar = -0.00743159 +/- 0.00614495  := 'r_Rh_100C+r_Ir_100C-reff'
     sigma2 =  0.00989211 +/- 6.3549e-04  := 'ss_Rh_100C+ss_Ir_100C'

 = Path 'pq6rvqr664' = Rh K Edge
    feffdat file = ./feffinp/RhK-Pt/feff0001.dat, from feff run 'RhK-Pt'
    geometry  atom      x        y        z      ipot
              Rh       0.0000,  0.0000,  0.0000  0 (absorber)
              Pt       0.0000,  1.9311,  1.9311  2
     reff   =  2.73100000
     degen  =  1.00000000
     n*s02  =  1.49211881 +/- 0.19403334  := 'amp_Rh*n_RhPt/x_Rh'
     e0     =  0.09030204 +/- 0.44077761  := 'enot_Rh'
     r      =  2.73633543 +/- 0.00686206  := 'reff + r_Rh_100C+r_Pt_100C-reff'
     deltar =  0.00533543 +/- 0.00686206  := 'r_Rh_100C+r_Pt_100C-reff'
     sigma2 =  0.00783807 +/- 5.9942e-04  := 'ss_Rh_100C+ss_Pt_100C'

 = Path 'pm4zu6w4o5' = Rh K Edge
    feffdat file = ./feffinp/RhK-Sn/feff0001.dat, from feff run 'RhK-Sn'
    geometry  atom      x        y        z      ipot
              Rh       0.0000,  0.0000,  0.0000  0 (absorber)
              Sn      -1.9947,  0.0000,  1.9947  2
     reff   =  2.82100000
     degen  =  1.00000000
     n*s02  =  1.80597686 +/- 0.22154867  := 'amp_Rh*n_RhSn/x_Rh'
     e0     =  0.09030204 +/- 0.44077761  := 'enot_Rh'
     r      =  2.80029510 +/- 0.01220391  := 'reff + r_Rh_100C+r_Sn_100C-reff'
     deltar = -0.02070490 +/- 0.01220391  := 'r_Rh_100C+r_Sn_100C-reff'
     sigma2 =  0.01176432 +/- 0.00146398  := 'ss_Rh_100C+ss_Sn_100C'

 dataset 15:
 = Path 'pc7t4olod7' = Pd K Edge
    feffdat file = ./feffinp/PdK-Ru/feff0001.dat, from feff run 'PdK-Ru'
    geometry  atom      x        y        z      ipot
              Pd       0.0000,  0.0000,  0.0000  0 (absorber)
              Ru       0.0000,  1.9191,  1.9191  2
     reff   =  2.71400000
     degen  =  1.00000000
     n*s02  =  3.0052e-11  := 'amp_Pd*n_PdRu/x_Pd'
     e0     = -0.21000368 +/- 0.32829456  := 'enot_Pd'
     r      =  2.72452726 +/- 0.00461510  := 'reff + r_Pd_008K+r_Ru_008K-reff'
     deltar =  0.01052726 +/- 0.00461510  := 'r_Pd_008K+r_Ru_008K-reff'
     sigma2 =  0.00348172 +/- 4.2174e-04  := 'ss_Pd_008K+ss_Ru_008K'

 = Path 'pzhkjkkoal' = Pd K Edge
    feffdat file = ./feffinp/PdK-Rh/feff0001.dat, from feff run 'PdK-Rh'
    geometry  atom      x        y        z      ipot
              Pd       0.0000,  0.0000,  0.0000  0 (absorber)
              Rh       0.0000,  1.9233,  1.9233  2
     reff   =  2.72000000
     degen  =  1.00000000
     n*s02  =  1.79912013  := 'amp_Pd*n_PdRh/x_Pd'
     e0     = -0.21000368 +/- 0.32829456  := 'enot_Pd'
     r      =  2.74839868 +/- 0.00229202  := 'reff + r_Pd_008K+r_Rh_008K-reff'
     deltar =  0.02839868 +/- 0.00229202  := 'r_Pd_008K+r_Rh_008K-reff'
     sigma2 =  0.00356383 +/- 2.5906e-04  := 'ss_Pd_008K+ss_Rh_008K'

 = Path 'p7wljvk57q' = Pd K Edge
    feffdat file = ./feffinp/PdK-Pd/feff0001.dat, from feff run 'PdK-Pd'
    geometry  atom      x        y        z      ipot
              Pd       0.0000,  0.0000,  0.0000  0 (absorber)
              Pd       0.0000,  1.9445,  1.9445  2
     reff   =  2.75000000
     degen  =  1.00000000
     n*s02  =  4.14502252 +/- 0.47151458  := 'amp_Pd*n_PdPd/x_Pd'
     e0     = -0.21000368 +/- 0.32829456  := 'enot_Pd'
     r      =  2.77639770 +/- 0.00379121  := 'reff + r_Pd_008K+r_Pd_008K-reff'
     deltar =  0.02639770 +/- 0.00379121  := 'r_Pd_008K+r_Pd_008K-reff'
     sigma2 =  0.00349407 +/- 3.4431e-04  := 'ss_Pd_008K+ss_Pd_008K'

 = Path 'pr7xb3xpn4' = Pd K Edge
    feffdat file = ./feffinp/PdK-Ir/feff0001.dat, from feff run 'PdK-Ir'
    geometry  atom      x        y        z      ipot
              Pd       0.0000,  0.0000,  0.0000  0 (absorber)
              Ir       0.0000,  1.9325,  1.9325  2
     reff   =  2.73300000
     degen  =  1.00000000
     n*s02  =  1.3810e-04 +/- 0.16625927  := 'amp_Pd*n_PdIr/x_Pd'
     e0     = -0.21000368 +/- 0.32829456  := 'enot_Pd'
     r      =  2.72801284 +/- 0.00558028  := 'reff + r_Pd_008K+r_Ir_008K-reff'
