Repository: masasnakamura/2025_ACSNanosciAu_EXAFS

# 2025_ACSNanosciAu_EXAFS

## Related paper
- Journal : ACS Nanoscience Au
- DOI :
- Title : Unravelling Element-Selective Local Structures in Multi-Element Alloy Nanoparticles with EXAFS

## Overview
This repository contains python scripts developed for EXAFS fitting analysis of multi-element alloy (high-entropy alloy / compositionally complex alloy) nanoparticles.
Simultaneous fitting of multiple data at different absorption edges and temperatures is performed while imposing constraints based on physically reasonable and interpretable assumptions.
The details of the procedure is discussed in the article above.
The code requires xraylarch version 0.9.65.

File: examples/out/SnPGM/trial1/SnPGM_fit.txt (part 7 of 9)
start: 2025-01-24 02:58:00.295939
     deltar = -0.00498716 +/- 0.00558028  := 'r_Pd_008K+r_Ir_008K-reff'
     sigma2 =  0.00538401 +/- 3.5833e-04  := 'ss_Pd_008K+ss_Ir_008K'

 = Path 'pn7tjycgh2' = Pd K Edge
    feffdat file = ./feffinp/PdK-Pt/feff0001.dat, from feff run 'PdK-Pt'
    geometry  atom      x        y        z      ipot
              Pd       0.0000,  0.0000,  0.0000  0 (absorber)
              Pt       0.0000,  1.9523,  1.9523  2
     reff   =  2.76100000
     degen  =  1.00000000
     n*s02  =  1.86945607 +/- 0.19620526  := 'amp_Pd*n_PdPt/x_Pd'
     e0     = -0.21000368 +/- 0.32829456  := 'enot_Pd'
     r      =  2.76889492 +/- 0.00287296  := 'reff + r_Pd_008K+r_Pt_008K-reff'
     deltar =  0.00789492 +/- 0.00287296  := 'r_Pd_008K+r_Pt_008K-reff'
     sigma2 =  0.00298673 +/- 3.0076e-04  := 'ss_Pd_008K+ss_Pt_008K'

 = Path 'psiawdrcll' = Pd K Edge
    feffdat file = ./feffinp/PdK-Sn/feff0001.dat, from feff run 'PdK-Sn'
    geometry  atom      x        y        z      ipot
              Pd       0.0000,  0.0000,  0.0000  0 (absorber)
              Sn       0.0000,  2.0160,  2.0160  2
     reff   =  2.85100000
     degen  =  1.00000000
     n*s02  =  0.20588162 +/- 0.15743276  := 'amp_Pd*n_PdSn/x_Pd'
     e0     = -0.21000368 +/- 0.32829456  := 'enot_Pd'
     r      =  2.82749633 +/- 0.00579016  := 'reff + r_Pd_008K+r_Sn_008K-reff'
     deltar = -0.02350367 +/- 0.00579016  := 'r_Pd_008K+r_Sn_008K-reff'
     sigma2 =  0.00401776 +/- 5.9015e-04  := 'ss_Pd_008K+ss_Sn_008K'

 dataset 16:
 = Path 'pc7t4olod7' = Pd K Edge
    feffdat file = ./feffinp/PdK-Ru/feff0001.dat, from feff run 'PdK-Ru'
    geometry  atom      x        y        z      ipot
              Pd       0.0000,  0.0000,  0.0000  0 (absorber)
              Ru       0.0000,  1.9191,  1.9191  2
     reff   =  2.71400000
     degen  =  1.00000000
     n*s02  =  3.0052e-11  := 'amp_Pd*n_PdRu/x_Pd'
     e0     = -0.21000368 +/- 0.32829456  := 'enot_Pd'
     r      =  2.72433349 +/- 0.00419732  := 'reff + r_Pd_050K+r_Ru_050K-reff'
     deltar =  0.01033349 +/- 0.00419732  := 'r_Pd_050K+r_Ru_050K-reff'
     sigma2 =  0.00367992 +/- 4.0161e-04  := 'ss_Pd_050K+ss_Ru_050K'

 = Path 'pzhkjkkoal' = Pd K Edge
    feffdat file = ./feffinp/PdK-Rh/feff0001.dat, from feff run 'PdK-Rh'
    geometry  atom      x        y        z      ipot
              Pd       0.0000,  0.0000,  0.0000  0 (absorber)
              Rh       0.0000,  1.9233,  1.9233  2
     reff   =  2.72000000
     degen  =  1.00000000
     n*s02  =  1.79912013  := 'amp_Pd*n_PdRh/x_Pd'
     e0     = -0.21000368 +/- 0.32829456  := 'enot_Pd'
     r      =  2.74614459 +/- 0.00207222  := 'reff + r_Pd_050K+r_Rh_050K-reff'
     deltar =  0.02614459 +/- 0.00207222  := 'r_Pd_050K+r_Rh_050K-reff'
     sigma2 =  0.00359540 +/- 2.5285e-04  := 'ss_Pd_050K+ss_Rh_050K'

 = Path 'p7wljvk57q' = Pd K Edge
    feffdat file = ./feffinp/PdK-Pd/feff0001.dat, from feff run 'PdK-Pd'
    geometry  atom      x        y        z      ipot
              Pd       0.0000,  0.0000,  0.0000  0 (absorber)
              Pd       0.0000,  1.9445,  1.9445  2
     reff   =  2.75000000
     degen  =  1.00000000
     n*s02  =  4.14502252 +/- 0.47151458  := 'amp_Pd*n_PdPd/x_Pd'
     e0     = -0.21000368 +/- 0.32829456  := 'enot_Pd'
     r      =  2.77380394 +/- 0.00368604  := 'reff + r_Pd_050K+r_Pd_050K-reff'
     deltar =  0.02380394 +/- 0.00368604  := 'r_Pd_050K+r_Pd_050K-reff'
     sigma2 =  0.00347058 +/- 3.2662e-04  := 'ss_Pd_050K+ss_Pd_050K'

 = Path 'pr7xb3xpn4' = Pd K Edge
    feffdat file = ./feffinp/PdK-Ir/feff0001.dat, from feff run 'PdK-Ir'
    geometry  atom      x        y        z      ipot
              Pd       0.0000,  0.0000,  0.0000  0 (absorber)
              Ir       0.0000,  1.9325,  1.9325  2
     reff   =  2.73300000
     degen  =  1.00000000
     n*s02  =  1.3810e-04 +/- 0.16625927  := 'amp_Pd*n_PdIr/x_Pd'
     e0     = -0.21000368 +/- 0.32829456  := 'enot_Pd'
     r      =  2.72764024 +/- 0.00542883  := 'reff + r_Pd_050K+r_Ir_050K-reff'
     deltar = -0.00535976 +/- 0.00542883  := 'r_Pd_050K+r_Ir_050K-reff'
     sigma2 =  0.00560661 +/- 3.5178e-04  := 'ss_Pd_050K+ss_Ir_050K'

 = Path 'pn7tjycgh2' = Pd K Edge
    feffdat file = ./feffinp/PdK-Pt/feff0001.dat, from feff run 'PdK-Pt'
    geometry  atom      x        y        z      ipot
              Pd       0.0000,  0.0000,  0.0000  0 (absorber)
              Pt       0.0000,  1.9523,  1.9523  2
     reff   =  2.76100000
     degen  =  1.00000000
     n*s02  =  1.86945607 +/- 0.19620526  := 'amp_Pd*n_PdPt/x_Pd'
     e0     = -0.21000368 +/- 0.32829456  := 'enot_Pd'
     r      =  2.76459750 +/- 0.00271981  := 'reff + r_Pd_050K+r_Pt_050K-reff'
     deltar =  0.00359750 +/- 0.00271981  := 'r_Pd_050K+r_Pt_050K-reff'
     sigma2 =  0.00303412 +/- 2.9903e-04  := 'ss_Pd_050K+ss_Pt_050K'

 = Path 'psiawdrcll' = Pd K Edge
    feffdat file = ./feffinp/PdK-Sn/feff0001.dat, from feff run 'PdK-Sn'
    geometry  atom      x        y        z      ipot
              Pd       0.0000,  0.0000,  0.0000  0 (absorber)
              Sn       0.0000,  2.0160,  2.0160  2
     reff   =  2.85100000
     degen  =  1.00000000
     n*s02  =  0.20588162 +/- 0.15743276  := 'amp_Pd*n_PdSn/x_Pd'
     e0     = -0.21000368 +/- 0.32829456  := 'enot_Pd'
     r      =  2.82906286 +/- 0.00561146  := 'reff + r_Pd_050K+r_Sn_050K-reff'
     deltar = -0.02193714 +/- 0.00561146  := 'r_Pd_050K+r_Sn_050K-reff'
     sigma2 =  0.00390780 +/- 5.6149e-04  := 'ss_Pd_050K+ss_Sn_050K'

 dataset 17:
 = Path 'pc7t4olod7' = Pd K Edge
    feffdat file = ./feffinp/PdK-Ru/feff0001.dat, from feff run 'PdK-Ru'
    geometry  atom      x        y        z      ipot
              Pd       0.0000,  0.0000,  0.0000  0 (absorber)
              Ru       0.0000,  1.9191,  1.9191  2
     reff   =  2.71400000
     degen  =  1.00000000
     n*s02  =  3.0052e-11  := 'amp_Pd*n_PdRu/x_Pd'
     e0     = -0.21000368 +/- 0.32829456  := 'enot_Pd'
     r      =  2.72069477 +/- 0.00463619  := 'reff + r_Pd_100K+r_Ru_100K-reff'
     deltar =  0.00669477 +/- 0.00463619  := 'r_Pd_100K+r_Ru_100K-reff'
     sigma2 =  0.00395034 +/- 3.9595e-04  := 'ss_Pd_100K+ss_Ru_100K'

 = Path 'pzhkjkkoal' = Pd K Edge
    feffdat file = ./feffinp/PdK-Rh/feff0001.dat, from feff run 'PdK-Rh'
    geometry  atom      x        y        z      ipot
              Pd       0.0000,  0.0000,  0.0000  0 (absorber)
              Rh       0.0000,  1.9233,  1.9233  2
     reff   =  2.72000000
     degen  =  1.00000000
     n*s02  =  1.79912013  := 'amp_Pd*n_PdRh/x_Pd'
     e0     = -0.21000368 +/- 0.32829456  := 'enot_Pd'
     r      =  2.74624505 +/- 0.00233211  := 'reff + r_Pd_100K+r_Rh_100K-reff'
     deltar =  0.02624505 +/- 0.00233211  := 'r_Pd_100K+r_Rh_100K-reff'
     sigma2 =  0.00405683 +/- 2.4699e-04  := 'ss_Pd_100K+ss_Rh_100K'

 = Path 'p7wljvk57q' = Pd K Edge
    feffdat file = ./feffinp/PdK-Pd/feff0001.dat, from feff run 'PdK-Pd'
    geometry  atom      x        y        z      ipot
              Pd       0.0000,  0.0000,  0.0000  0 (absorber)
              Pd       0.0000,  1.9445,  1.9445  2
     reff   =  2.75000000
     degen  =  1.00000000
     n*s02  =  4.14502252 +/- 0.47151458  := 'amp_Pd*n_PdPd/x_Pd'
     e0     = -0.21000368 +/- 0.32829456  := 'enot_Pd'
     r      =  2.77187994 +/- 0.00371383  := 'reff + r_Pd_100K+r_Pd_100K-reff'
     deltar =  0.02187994 +/- 0.00371383  := 'r_Pd_100K+r_Pd_100K-reff'
     sigma2 =  0.00410642 +/- 3.5407e-04  := 'ss_Pd_100K+ss_Pd_100K'

 = Path 'pr7xb3xpn4' = Pd K Edge
    feffdat file = ./feffinp/PdK-Ir/feff0001.dat, from feff run 'PdK-Ir'
    geometry  atom      x        y        z      ipot
              Pd       0.0000,  0.0000,  0.0000  0 (absorber)
              Ir       0.0000,  1.9325,  1.9325  2
     reff   =  2.73300000
     degen  =  1.00000000
     n*s02  =  1.3810e-04 +/- 0.16625927  := 'amp_Pd*n_PdIr/x_Pd'
     e0     = -0.21000368 +/- 0.32829456  := 'enot_Pd'
     r      =  2.72481155 +/- 0.00553153  := 'reff + r_Pd_100K+r_Ir_100K-reff'
     deltar = -0.00818845 +/- 0.00553153  := 'r_Pd_100K+r_Ir_100K-reff'
     sigma2 =  0.00618259 +/- 3.7121e-04  := 'ss_Pd_100K+ss_Ir_100K'

 = Path 'pn7tjycgh2' = Pd K Edge
    feffdat file = ./feffinp/PdK-Pt/feff0001.dat, from feff run 'PdK-Pt'
    geometry  atom      x        y        z      ipot
              Pd       0.0000,  0.0000,  0.0000  0 (absorber)
              Pt       0.0000,  1.9523,  1.9523  2
     reff   =  2.76100000
     degen  =  1.00000000
     n*s02  =  1.86945607 +/- 0.19620526  := 'amp_Pd*n_PdPt/x_Pd'
     e0     = -0.21000368 +/- 0.32829456  := 'enot_Pd'
     r      =  2.76373336 +/- 0.00310620  := 'reff + r_Pd_100K+r_Pt_100K-reff'
     deltar =  0.00273336 +/- 0.00310620  := 'r_Pd_100K+r_Pt_100K-reff'
     sigma2 =  0.00362997 +/- 3.3084e-04  := 'ss_Pd_100K+ss_Pt_100K'

 = Path 'psiawdrcll' = Pd K Edge
    feffdat file = ./feffinp/PdK-Sn/feff0001.dat, from feff run 'PdK-Sn'
    geometry  atom      x        y        z      ipot
              Pd       0.0000,  0.0000,  0.0000  0 (absorber)
              Sn       0.0000,  2.0160,  2.0160  2
     reff   =  2.85100000
     degen  =  1.00000000
     n*s02  =  0.20588162 +/- 0.15743276  := 'amp_Pd*n_PdSn/x_Pd'
     e0     = -0.21000368 +/- 0.32829456  := 'enot_Pd'
     r      =  2.82864203 +/- 0.00565824  := 'reff + r_Pd_100K+r_Sn_100K-reff'
     deltar = -0.02235797 +/- 0.00565824  := 'r_Pd_100K+r_Sn_100K-reff'
     sigma2 =  0.00449871 +/- 5.9362e-04  := 'ss_Pd_100K+ss_Sn_100K'

 dataset 18:
 = Path 'pc7t4olod7' = Pd K Edge
    feffdat file = ./feffinp/PdK-Ru/feff0001.dat, from feff run 'PdK-Ru'
    geometry  atom      x        y        z      ipot
              Pd       0.0000,  0.0000,  0.0000  0 (absorber)
              Ru       0.0000,  1.9191,  1.9191  2
     reff   =  2.71400000
     degen  =  1.00000000
     n*s02  =  3.0052e-11  := 'amp_Pd*n_PdRu/x_Pd'
     e0     = -0.21000368 +/- 0.32829456  := 'enot_Pd'
     r      =  2.72145677 +/- 0.00479877  := 'reff + r_Pd_150K+r_Ru_150K-reff'
     deltar =  0.00745677 +/- 0.00479877  := 'r_Pd_150K+r_Ru_150K-reff'
     sigma2 =  0.00460902 +/- 4.1852e-04  := 'ss_Pd_150K+ss_Ru_150K'

 = Path 'pzhkjkkoal' = Pd K Edge
    feffdat file = ./feffinp/PdK-Rh/feff0001.dat, from feff run 'PdK-Rh'
    geometry  atom      x        y        z      ipot
              Pd       0.0000,  0.0000,  0.0000  0 (absorber)
              Rh       0.0000,  1.9233,  1.9233  2
     reff   =  2.72000000
     degen  =  1.00000000
     n*s02  =  1.79912013  := 'amp_Pd*n_PdRh/x_Pd'
     e0     = -0.21000368 +/- 0.32829456  := 'enot_Pd'
     r      =  2.74648022 +/- 0.00241892  := 'reff + r_Pd_150K+r_Rh_150K-reff'
     deltar =  0.02648022 +/- 0.00241892  := 'r_Pd_150K+r_Rh_150K-reff'
     sigma2 =  0.00465702 +/- 2.6969e-04  := 'ss_Pd_150K+ss_Rh_150K'

 = Path 'p7wljvk57q' = Pd K Edge
    feffdat file = ./feffinp/PdK-Pd/feff0001.dat, from feff run 'PdK-Pd'
    geometry  atom      x        y        z      ipot
              Pd       0.0000,  0.0000,  0.0000  0 (absorber)
              Pd       0.0000,  1.9445,  1.9445  2
     reff   =  2.75000000
     degen  =  1.00000000
     n*s02  =  4.14502252 +/- 0.47151458  := 'amp_Pd*n_PdPd/x_Pd'
     e0     = -0.21000368 +/- 0.32829456  := 'enot_Pd'
     r      =  2.77363412 +/- 0.00387442  := 'reff + r_Pd_150K+r_Pd_150K-reff'
     deltar =  0.02363412 +/- 0.00387442  := 'r_Pd_150K+r_Pd_150K-reff'
     sigma2 =  0.00472183 +/- 3.4958e-04  := 'ss_Pd_150K+ss_Pd_150K'

 = Path 'pr7xb3xpn4' = Pd K Edge
    feffdat file = ./feffinp/PdK-Ir/feff0001.dat, from feff run 'PdK-Ir'
    geometry  atom      x        y        z      ipot
              Pd       0.0000,  0.0000,  0.0000  0 (absorber)
              Ir       0.0000,  1.9325,  1.9325  2
     reff   =  2.73300000
     degen  =  1.00000000
     n*s02  =  1.3810e-04 +/- 0.16625927  := 'amp_Pd*n_PdIr/x_Pd'
     e0     = -0.21000368 +/- 0.32829456  := 'enot_Pd'
     r      =  2.72718491 +/- 0.00553697  := 'reff + r_Pd_150K+r_Ir_150K-reff'
     deltar = -0.00581509 +/- 0.00553697  := 'r_Pd_150K+r_Ir_150K-reff'
     sigma2 =  0.00637722 +/- 3.6948e-04  := 'ss_Pd_150K+ss_Ir_150K'

 = Path 'pn7tjycgh2' = Pd K Edge
    feffdat file = ./feffinp/PdK-Pt/feff0001.dat, from feff run 'PdK-Pt'
    geometry  atom      x        y        z      ipot
              Pd       0.0000,  0.0000,  0.0000  0 (absorber)
              Pt       0.0000,  1.9523,  1.9523  2
     reff   =  2.76100000
     degen  =  1.00000000
     n*s02  =  1.86945607 +/- 0.19620526  := 'amp_Pd*n_PdPt/x_Pd'
     e0     = -0.21000368 +/- 0.32829456  := 'enot_Pd'
     r      =  2.76510465 +/- 0.00303242  := 'reff + r_Pd_150K+r_Pt_150K-reff'
     deltar =  0.00410465 +/- 0.00303242  := 'r_Pd_150K+r_Pt_150K-reff'
     sigma2 =  0.00401998 +/- 3.1359e-04  := 'ss_Pd_150K+ss_Pt_150K'

 = Path 'psiawdrcll' = Pd K Edge
    feffdat file = ./feffinp/PdK-Sn/feff0001.dat, from feff run 'PdK-Sn'
    geometry  atom      x        y        z      ipot
              Pd       0.0000,  0.0000,  0.0000  0 (absorber)
              Sn       0.0000,  2.0160,  2.0160  2
     reff   =  2.85100000
     degen  =  1.00000000
     n*s02  =  0.20588162 +/- 0.15743276  := 'amp_Pd*n_PdSn/x_Pd'
     e0     = -0.21000368 +/- 0.32829456  := 'enot_Pd'
     r      =  2.82939971 +/- 0.00638556  := 'reff + r_Pd_150K+r_Sn_150K-reff'
     deltar = -0.02160029 +/- 0.00638556  := 'r_Pd_150K+r_Sn_150K-reff'
     sigma2 =  0.00538361 +/- 6.5288e-04  := 'ss_Pd_150K+ss_Sn_150K'

 dataset 19:
 = Path 'pc7t4olod7' = Pd K Edge
    feffdat file = ./feffinp/PdK-Ru/feff0001.dat, from feff run 'PdK-Ru'
    geometry  atom      x        y        z      ipot
              Pd       0.0000,  0.0000,  0.0000  0 (absorber)
              Ru       0.0000,  1.9191,  1.9191  2
     reff   =  2.71400000
     degen  =  1.00000000
     n*s02  =  3.0052e-11  := 'amp_Pd*n_PdRu/x_Pd'
     e0     = -0.21000368 +/- 0.32829456  := 'enot_Pd'
     r      =  2.71953577 +/- 0.00514349  := 'reff + r_Pd_200K+r_Ru_200K-reff'
     deltar =  0.00553577 +/- 0.00514349  := 'r_Pd_200K+r_Ru_200K-reff'
     sigma2 =  0.00521194 +/- 4.5182e-04  := 'ss_Pd_200K+ss_Ru_200K'

 = Path 'pzhkjkkoal' = Pd K Edge
    feffdat file = ./feffinp/PdK-Rh/feff0001.dat, from feff run 'PdK-Rh'
    geometry  atom      x        y        z      ipot
              Pd       0.0000,  0.0000,  0.0000  0 (absorber)
              Rh       0.0000,  1.9233,  1.9233  2
     reff   =  2.72000000
     degen  =  1.00000000
     n*s02  =  1.79912013  := 'amp_Pd*n_PdRh/x_Pd'
     e0     = -0.21000368 +/- 0.32829456  := 'enot_Pd'
     r      =  2.74546699 +/- 0.00262625  := 'reff + r_Pd_200K+r_Rh_200K-reff'
     deltar =  0.02546699 +/- 0.00262625  := 'r_Pd_200K+r_Rh_200K-reff'
     sigma2 =  0.00543358 +/- 2.7966e-04  := 'ss_Pd_200K+ss_Rh_200K'

 = Path 'p7wljvk57q' = Pd K Edge
    feffdat file = ./feffinp/PdK-Pd/feff0001.dat, from feff run 'PdK-Pd'
    geometry  atom      x        y        z      ipot
              Pd       0.0000,  0.0000,  0.0000  0 (absorber)
              Pd       0.0000,  1.9445,  1.9445  2
     reff   =  2.75000000
     degen  =  1.00000000
     n*s02  =  4.14502252 +/- 0.47151458  := 'amp_Pd*n_PdPd/x_Pd'
     e0     = -0.21000368 +/- 0.32829456  := 'enot_Pd'
     r      =  2.77296890 +/- 0.00397524  := 'reff + r_Pd_200K+r_Pd_200K-reff'
     deltar =  0.02296890 +/- 0.00397524  := 'r_Pd_200K+r_Pd_200K-reff'
     sigma2 =  0.00546590 +/- 3.5872e-04  := 'ss_Pd_200K+ss_Pd_200K'

 = Path 'pr7xb3xpn4' = Pd K Edge
    feffdat file = ./feffinp/PdK-Ir/feff0001.dat, from feff run 'PdK-Ir'
    geometry  atom      x        y        z      ipot
              Pd       0.0000,  0.0000,  0.0000  0 (absorber)
              Ir       0.0000,  1.9325,  1.9325  2
     reff   =  2.73300000
     degen  =  1.00000000
     n*s02  =  1.3810e-04 +/- 0.16625927  := 'amp_Pd*n_PdIr/x_Pd'
     e0     = -0.21000368 +/- 0.32829456  := 'enot_Pd'
     r      =  2.72619238 +/- 0.00567265  := 'reff + r_Pd_200K+r_Ir_200K-reff'
     deltar = -0.00680762 +/- 0.00567265  := 'r_Pd_200K+r_Ir_200K-reff'
     sigma2 =  0.00692758 +/- 3.8689e-04  := 'ss_Pd_200K+ss_Ir_200K'

 = Path 'pn7tjycgh2' = Pd K Edge
    feffdat file = ./feffinp/PdK-Pt/feff0001.dat, from feff run 'PdK-Pt'
    geometry  atom      x        y        z      ipot
              Pd       0.0000,  0.0000,  0.0000  0 (absorber)
              Pt       0.0000,  1.9523,  1.9523  2
     reff   =  2.76100000
     degen  =  1.00000000
     n*s02  =  1.86945607 +/- 0.19620526  := 'amp_Pd*n_PdPt/x_Pd'
     e0     = -0.21000368 +/- 0.32829456  := 'enot_Pd'
     r      =  2.76718375 +/- 0.00328611  := 'reff + r_Pd_200K+r_Pt_200K-reff'
     deltar =  0.00618375 +/- 0.00328611  := 'r_Pd_200K+r_Pt_200K-reff'
     sigma2 =  0.00473446 +/- 3.3505e-04  := 'ss_Pd_200K+ss_Pt_200K'

 = Path 'psiawdrcll' = Pd K Edge
    feffdat file = ./feffinp/PdK-Sn/feff0001.dat, from feff run 'PdK-Sn'
    geometry  atom      x        y        z      ipot
              Pd       0.0000,  0.0000,  0.0000  0 (absorber)
              Sn       0.0000,  2.0160,  2.0160  2
     reff   =  2.85100000
     degen  =  1.00000000
     n*s02  =  0.20588162 +/- 0.15743276  := 'amp_Pd*n_PdSn/x_Pd'
     e0     = -0.21000368 +/- 0.32829456  := 'enot_Pd'
     r      =  2.82515066 +/- 0.00649428  := 'reff + r_Pd_200K+r_Sn_200K-reff'
     deltar = -0.02584934 +/- 0.00649428  := 'r_Pd_200K+r_Sn_200K-reff'
     sigma2 =  0.00605999 +/- 6.7841e-04  := 'ss_Pd_200K+ss_Sn_200K'

 dataset 20:
 = Path 'pc7t4olod7' = Pd K Edge
    feffdat file = ./feffinp/PdK-Ru/feff0001.dat, from feff run 'PdK-Ru'
    geometry  atom      x        y        z      ipot
              Pd       0.0000,  0.0000,  0.0000  0 (absorber)
              Ru       0.0000,  1.9191,  1.9191  2
     reff   =  2.71400000
     degen  =  1.00000000
     n*s02  =  3.0052e-11  := 'amp_Pd*n_PdRu/x_Pd'
     e0     = -0.21000368 +/- 0.32829456  := 'enot_Pd'
     r      =  2.71337883 +/- 0.00633813  := 'reff + r_Pd_300K+r_Ru_300K-reff'
     deltar = -6.2117e-04 +/- 0.00633813  := 'r_Pd_300K+r_Ru_300K-reff'
     sigma2 =  0.00669974 +/- 5.6383e-04  := 'ss_Pd_300K+ss_Ru_300K'

 = Path 'pzhkjkkoal' = Pd K Edge
    feffdat file = ./feffinp/PdK-Rh/feff0001.dat, from feff run 'PdK-Rh'
    geometry  atom      x        y        z      ipot
              Pd       0.0000,  0.0000,  0.0000  0 (absorber)
              Rh       0.0000,  1.9233,  1.9233  2
     reff   =  2.72000000
     degen  =  1.00000000
     n*s02  =  1.79912013  := 'amp_Pd*n_PdRh/x_Pd'
     e0     = -0.21000368 +/- 0.32829456  := 'enot_Pd'
     r      =  2.74406409 +/- 0.00352184  := 'reff + r_Pd_300K+r_Rh_300K-reff'
     deltar =  0.02406409 +/- 0.00352184  := 'r_Pd_300K+r_Rh_300K-reff'
     sigma2 =  0.00715030 +/- 3.6045e-04  := 'ss_Pd_300K+ss_Rh_300K'

 = Path 'p7wljvk57q' = Pd K Edge
    feffdat file = ./feffinp/PdK-Pd/feff0001.dat, from feff run 'PdK-Pd'
    geometry  atom      x        y        z      ipot
              Pd       0.0000,  0.0000,  0.0000  0 (absorber)
              Pd       0.0000,  1.9445,  1.9445  2
     reff   =  2.75000000
     degen  =  1.00000000
     n*s02  =  4.14502252 +/- 0.47151458  := 'amp_Pd*n_PdPd/x_Pd'
     e0     = -0.21000368 +/- 0.32829456  := 'enot_Pd'
     r      =  2.76732048 +/- 0.00425906  := 'reff + r_Pd_300K+r_Pd_300K-reff'
     deltar =  0.01732048 +/- 0.00425906  := 'r_Pd_300K+r_Pd_300K-reff'
     sigma2 =  0.00699594 +/- 4.1589e-04  := 'ss_Pd_300K+ss_Pd_300K'

 = Path 'pr7xb3xpn4' = Pd K Edge
    feffdat file = ./feffinp/PdK-Ir/feff0001.dat, from feff run 'PdK-Ir'
    geometry  atom      x        y        z      ipot
              Pd       0.0000,  0.0000,  0.0000  0 (absorber)
              Ir       0.0000,  1.9325,  1.9325  2
     reff   =  2.73300000
     degen  =  1.00000000
     n*s02  =  1.3810e-04 +/- 0.16625927  := 'amp_Pd*n_PdIr/x_Pd'
     e0     = -0.21000368 +/- 0.32829456  := 'enot_Pd'
     r      =  2.72110237 +/- 0.00592186  := 'reff + r_Pd_300K+r_Ir_300K-reff'
     deltar = -0.01189763 +/- 0.00592186  := 'r_Pd_300K+r_Ir_300K-reff'
     sigma2 =  0.00806498 +/- 4.5066e-04  := 'ss_Pd_300K+ss_Ir_300K'

 = Path 'pn7tjycgh2' = Pd K Edge
    feffdat file = ./feffinp/PdK-Pt/feff0001.dat, from feff run 'PdK-Pt'
    geometry  atom      x        y        z      ipot
              Pd       0.0000,  0.0000,  0.0000  0 (absorber)
              Pt       0.0000,  1.9523,  1.9523  2
     reff   =  2.76100000
     degen  =  1.00000000
     n*s02  =  1.86945607 +/- 0.19620526  := 'amp_Pd*n_PdPt/x_Pd'
     e0     = -0.21000368 +/- 0.32829456  := 'enot_Pd'
     r      =  2.76408449 +/- 0.00405617  := 'reff + r_Pd_300K+r_Pt_300K-reff'
     deltar =  0.00308449 +/- 0.00405617  := 'r_Pd_300K+r_Pt_300K-reff'
     sigma2 =  0.00596056 +/- 4.1412e-04  := 'ss_Pd_300K+ss_Pt_300K'

 = Path 'psiawdrcll' = Pd K Edge
    feffdat file = ./feffinp/PdK-Sn/feff0001.dat, from feff run 'PdK-Sn'
    geometry  atom      x        y        z      ipot
              Pd       0.0000,  0.0000,  0.0000  0 (absorber)
              Sn       0.0000,  2.0160,  2.0160  2
     reff   =  2.85100000
     degen  =  1.00000000
     n*s02  =  0.20588162 +/- 0.15743276  := 'amp_Pd*n_PdSn/x_Pd'
     e0     = -0.21000368 +/- 0.32829456  := 'enot_Pd'
     r      =  2.81906959 +/- 0.00918519  := 'reff + r_Pd_300K+r_Sn_300K-reff'
     deltar = -0.03193041 +/- 0.00918519  := 'r_Pd_300K+r_Sn_300K-reff'
     sigma2 =  0.00856142 +/- 9.3492e-04  := 'ss_Pd_300K+ss_Sn_300K'

 dataset 21:
 = Path 'pc7t4olod7' = Pd K Edge
    feffdat file = ./feffinp/PdK-Ru/feff0001.dat, from feff run 'PdK-Ru'
    geometry  atom      x        y        z      ipot
              Pd       0.0000,  0.0000,  0.0000  0 (absorber)
              Ru       0.0000,  1.9191,  1.9191  2
     reff   =  2.71400000
     degen  =  1.00000000
     n*s02  =  3.0052e-11  := 'amp_Pd*n_PdRu/x_Pd'
     e0     = -0.21000368 +/- 0.32829456  := 'enot_Pd'
     r      =  2.71376862 +/- 0.00695435  := 'reff + r_Pd_100C+r_Ru_100C-reff'
     deltar = -2.3138e-04 +/- 0.00695435  := 'r_Pd_100C+r_Ru_100C-reff'
     sigma2 =  0.00906997 +/- 6.7995e-04  := 'ss_Pd_100C+ss_Ru_100C'

 = Path 'pzhkjkkoal' = Pd K Edge
    feffdat file = ./feffinp/PdK-Rh/feff0001.dat, from feff run 'PdK-Rh'
    geometry  atom      x        y        z      ipot
              Pd       0.0000,  0.0000,  0.0000  0 (absorber)
              Rh       0.0000,  1.9233,  1.9233  2
     reff   =  2.72000000
     degen  =  1.00000000
     n*s02  =  1.79912013  := 'amp_Pd*n_PdRh/x_Pd'
     e0     = -0.21000368 +/- 0.32829456  := 'enot_Pd'
     r      =  2.74045830 +/- 0.00396822  := 'reff + r_Pd_100C+r_Rh_100C-reff'
     deltar =  0.02045830 +/- 0.00396822  := 'r_Pd_100C+r_Rh_100C-reff'
     sigma2 =  0.00947343 +/- 4.3082e-04  := 'ss_Pd_100C+ss_Rh_100C'

 = Path 'p7wljvk57q' = Pd K Edge
    feffdat file = ./feffinp/PdK-Pd/feff0001.dat, from feff run 'PdK-Pd'
    geometry  atom      x        y        z      ipot
              Pd       0.0000,  0.0000,  0.0000  0 (absorber)
              Pd       0.0000,  1.9445,  1.9445  2
     reff   =  2.75000000
     degen  =  1.00000000
     n*s02  =  4.14502252 +/- 0.47151458  := 'amp_Pd*n_PdPd/x_Pd'
     e0     = -0.21000368 +/- 0.32829456  := 'enot_Pd'
     r      =  2.76326507 +/- 0.00504729  := 'reff + r_Pd_100C+r_Pd_100C-reff'
     deltar =  0.01326507 +/- 0.00504729  := 'r_Pd_100C+r_Pd_100C-reff'
     sigma2 =  0.00969782 +/- 5.0755e-04  := 'ss_Pd_100C+ss_Pd_100C'

 = Path 'pr7xb3xpn4' = Pd K Edge
    feffdat file = ./feffinp/PdK-Ir/feff0001.dat, from feff run 'PdK-Ir'
    geometry  atom      x        y        z      ipot
              Pd       0.0000,  0.0000,  0.0000  0 (absorber)
              Ir       0.0000,  1.9325,  1.9325  2
     reff   =  2.73300000
     degen  =  1.00000000
     n*s02  =  1.3810e-04 +/- 0.16625927  := 'amp_Pd*n_PdIr/x_Pd'
     e0     = -0.21000368 +/- 0.32829456  := 'enot_Pd'
     r      =  2.71837517 +/- 0.00609910  := 'reff + r_Pd_100C+r_Ir_100C-reff'
     deltar = -0.01462483 +/- 0.00609910  := 'r_Pd_100C+r_Ir_100C-reff'
     sigma2 =  0.01011650 +/- 5.1211e-04  := 'ss_Pd_100C+ss_Ir_100C'

 = Path 'pn7tjycgh2' = Pd K Edge
    feffdat file = ./feffinp/PdK-Pt/feff0001.dat, from feff run 'PdK-Pt'
    geometry  atom      x        y        z      ipot
              Pd       0.0000,  0.0000,  0.0000  0 (absorber)
              Pt       0.0000,  1.9523,  1.9523  2
     reff   =  2.76100000
     degen  =  1.00000000
     n*s02  =  1.86945607 +/- 0.19620526  := 'amp_Pd*n_PdPt/x_Pd'
     e0     = -0.21000368 +/- 0.32829456  := 'enot_Pd'
     r      =  2.75914220 +/- 0.00473265  := 'reff + r_Pd_100C+r_Pt_100C-reff'
     deltar = -0.00185780 +/- 0.00473265  := 'r_Pd_100C+r_Pt_100C-reff'
     sigma2 =  0.00806245 +/- 5.0104e-04  := 'ss_Pd_100C+ss_Pt_100C'

 = Path 'psiawdrcll' = Pd K Edge
    feffdat file = ./feffinp/PdK-Sn/feff0001.dat, from feff run 'PdK-Sn'
    geometry  atom      x        y        z      ipot
              Pd       0.0000,  0.0000,  0.0000  0 (absorber)
              Sn       0.0000,  2.0160,  2.0160  2
     reff   =  2.85100000
     degen  =  1.00000000
     n*s02  =  0.20588162 +/- 0.15743276  := 'amp_Pd*n_PdSn/x_Pd'
     e0     = -0.21000368 +/- 0.32829456  := 'enot_Pd'
     r      =  2.82310186 +/- 0.01229764  := 'reff + r_Pd_100C+r_Sn_100C-reff'
     deltar = -0.02789814 +/- 0.01229764  := 'r_Pd_100C+r_Sn_100C-reff'
     sigma2 =  0.01198871 +/- 0.00135352  := 'ss_Pd_100C+ss_Sn_100C'

 dataset 22:
 = Path 'p3vnbdsdtm' = Ir LIII Edge
    feffdat file = ./feffinp/IrL3-Ru/feff0001.dat, from feff run 'IrL3-Ru'
    geometry  atom      x        y        z      ipot
              Ir       0.0000,  0.0000,  0.0000  0 (absorber)
              Ru       0.0000,  1.9071,  1.9071  2
     reff   =  2.69700000
     degen  =  1.00000000
     n*s02  =  2.08861047  := 'amp_Ir*n_IrRu/x_Ir'
     e0     =  5.18129221 +/- 0.47330357  := 'enot_Ir'
     r      =  2.67614240 +/- 0.00678710  := 'reff + r_Ir_008K+r_Ru_008K-reff'
     deltar = -0.02085760 +/- 0.00678710  := 'r_Ir_008K+r_Ru_008K-reff'
     sigma2 =  0.00537165 +/- 4.2867e-04  := 'ss_Ir_008K+ss_Ru_008K'

 = Path 'px7wz7pltn' = Ir LIII Edge
    feffdat file = ./feffinp/IrL3-Rh/feff0001.dat, from feff run 'IrL3-Rh'
    geometry  atom      x        y        z      ipot
              Ir       0.0000,  0.0000,  0.0000  0 (absorber)
              Rh       1.9113,  0.0000, -1.9113  2
     reff   =  2.70300000
     degen  =  1.00000000
     n*s02  =  0.83838925  := 'amp_Ir*n_IrRh/x_Ir'
     e0     =  5.18129221 +/- 0.47330357  := 'enot_Ir'
     r      =  2.70001383 +/- 0.00486829  := 'reff + r_Ir_008K+r_Rh_008K-reff'
     deltar = -0.00298617 +/- 0.00486829  := 'r_Ir_008K+r_Rh_008K-reff'
     sigma2 =  0.00545377 +/- 4.4063e-04  := 'ss_Ir_008K+ss_Rh_008K'

 = Path 'p6vmtswlbf' = Ir LIII Edge
    feffdat file = ./feffinp/IrL3-Pd/feff0001.dat, from feff run 'IrL3-Pd'
    geometry  atom      x        y        z      ipot
              Ir       0.0000,  0.0000,  0.0000  0 (absorber)
              Pd       0.0000,  1.9325,  1.9325  2
     reff   =  2.73300000
     degen  =  1.00000000
     n*s02  =  1.3065e-04  := 'amp_Ir*n_IrPd/x_Ir'
     e0     =  5.18129221 +/- 0.47330357  := 'enot_Ir'
     r      =  2.72801284 +/- 0.00558028  := 'reff + r_Ir_008K+r_Pd_008K-reff'
     deltar = -0.00498716 +/- 0.00558028  := 'r_Ir_008K+r_Pd_008K-reff'
     sigma2 =  0.00538401 +/- 3.5833e-04  := 'ss_Ir_008K+ss_Pd_008K'

 = Path 'pvd7wbnne5' = Ir LIII Edge
    feffdat file = ./feffinp/IrL3-Ir/feff0001.dat, from feff run 'IrL3-Ir'
    geometry  atom      x        y        z      ipot
              Ir       0.0000,  0.0000,  0.0000  0 (absorber)
              Ir       0.0000,  1.9205,  1.9205  2
     reff   =  2.71600000
     degen  =  1.00000000
     n*s02  =  4.88485198 +/- 0.57737026  := 'amp_Ir*n_IrIr/x_Ir'
     e0     =  5.18129221 +/- 0.47330357  := 'enot_Ir'
     r      =  2.67962799 +/- 0.00953742  := 'reff + r_Ir_008K+r_Ir_008K-reff'
     deltar = -0.03637201 +/- 0.00953742  := 'r_Ir_008K+r_Ir_008K-reff'
     sigma2 =  0.00727395 +/- 6.5782e-04  := 'ss_Ir_008K+ss_Ir_008K'

 = Path 'p36b3kqsrk' = Ir LIII Edge
    feffdat file = ./feffinp/IrL3-Pt/feff0001.dat, from feff run 'IrL3-Pt'
    geometry  atom      x        y        z      ipot
              Ir       0.0000,  0.0000,  0.0000  0 (absorber)
              Pt       0.0000,  1.9403,  1.9403  2
     reff   =  2.74400000
     degen  =  1.00000000
     n*s02  =  3.0258e-05 +/- 0.33217614  := 'amp_Ir*n_IrPt/x_Ir'
     e0     =  5.18129221 +/- 0.47330357  := 'enot_Ir'
     r      =  2.72051007 +/- 0.00363868  := 'reff + r_Ir_008K+r_Pt_008K-reff'
     deltar = -0.02348993 +/- 0.00363868  := 'r_Ir_008K+r_Pt_008K-reff'
     sigma2 =  0.00487666 +/- 4.3666e-04  := 'ss_Ir_008K+ss_Pt_008K'

 = Path 'pnl7aachaq' = Ir LIII Edge
    feffdat file = ./feffinp/IrL3-Sn/feff0001.dat, from feff run 'IrL3-Sn'
    geometry  atom      x        y        z      ipot
              Ir       0.0000,  0.0000,  0.0000  0 (absorber)
              Sn       0.0000,  2.0039,  2.0039  2
     reff   =  2.83400000
     degen  =  1.00000000
     n*s02  =  3.9327e-04 +/- 0.17734683  := 'amp_Ir*n_IrSn/x_Ir'
     e0     =  5.18129221 +/- 0.47330357  := 'enot_Ir'
     r      =  2.77911148 +/- 0.00733808  := 'reff + r_Ir_008K+r_Sn_008K-reff'
     deltar = -0.05488852 +/- 0.00733808  := 'r_Ir_008K+r_Sn_008K-reff'
     sigma2 =  0.00590770 +/- 6.1642e-04  := 'ss_Ir_008K+ss_Sn_008K'

 dataset 23:
 = Path 'p3vnbdsdtm' = Ir LIII Edge
    feffdat file = ./feffinp/IrL3-Ru/feff0001.dat, from feff run 'IrL3-Ru'
    geometry  atom      x        y        z      ipot
              Ir       0.0000,  0.0000,  0.0000  0 (absorber)
              Ru       0.0000,  1.9071,  1.9071  2
     reff   =  2.69700000
     degen  =  1.00000000
     n*s02  =  2.08861047  := 'amp_Ir*n_IrRu/x_Ir'
     e0     =  5.18129221 +/- 0.47330357  := 'enot_Ir'
     r      =  2.67816979 +/- 0.00641076  := 'reff + r_Ir_050K+r_Ru_050K-reff'
     deltar = -0.01883021 +/- 0.00641076  := 'r_Ir_050K+r_Ru_050K-reff'
     sigma2 =  0.00581595 +/- 4.0757e-04  := 'ss_Ir_050K+ss_Ru_050K'

 = Path 'px7wz7pltn' = Ir LIII Edge
    feffdat file = ./feffinp/IrL3-Rh/feff0001.dat, from feff run 'IrL3-Rh'
    geometry  atom      x        y        z      ipot
              Ir       0.0000,  0.0000,  0.0000  0 (absorber)
              Rh       1.9113,  0.0000, -1.9113  2
     reff   =  2.70300000
     degen  =  1.00000000
     n*s02  =  0.83838925  := 'amp_Ir*n_IrRh/x_Ir'
     e0     =  5.18129221 +/- 0.47330357  := 'enot_Ir'
     r      =  2.69998089 +/- 0.00470913  := 'reff + r_Ir_050K+r_Rh_050K-reff'
     deltar = -0.00301911 +/- 0.00470913  := 'r_Ir_050K+r_Rh_050K-reff'
     sigma2 =  0.00573143 +/- 4.3610e-04  := 'ss_Ir_050K+ss_Rh_050K'

 = Path 'p6vmtswlbf' = Ir LIII Edge
    feffdat file = ./feffinp/IrL3-Pd/feff0001.dat, from feff run 'IrL3-Pd'
    geometry  atom      x        y        z      ipot
              Ir       0.0000,  0.0000,  0.0000  0 (absorber)
              Pd       0.0000,  1.9325,  1.9325  2
     reff   =  2.73300000
     degen  =  1.00000000
     n*s02  =  1.3065e-04  := 'amp_Ir*n_IrPd/x_Ir'
     e0     =  5.18129221 +/- 0.47330357  := 'enot_Ir'
     r      =  2.72764024 +/- 0.00542883  := 'reff + r_Ir_050K+r_Pd_050K-reff'
     deltar = -0.00535976 +/- 0.00542883  := 'r_Ir_050K+r_Pd_050K-reff'
     sigma2 =  0.00560661 +/- 3.5178e-04  := 'ss_Ir_050K+ss_Pd_050K'

 = Path 'pvd7wbnne5' = Ir LIII Edge
    feffdat file = ./feffinp/IrL3-Ir/feff0001.dat, from feff run 'IrL3-Ir'
    geometry  atom      x        y        z      ipot
              Ir       0.0000,  0.0000,  0.0000  0 (absorber)
              Ir       0.0000,  1.9205,  1.9205  2
     reff   =  2.71600000
     degen  =  1.00000000
     n*s02  =  4.88485198 +/- 0.57737026  := 'amp_Ir*n_IrIr/x_Ir'
     e0     =  5.18129221 +/- 0.47330357  := 'enot_Ir'
     r      =  2.68147654 +/- 0.00931503  := 'reff + r_Ir_050K+r_Ir_050K-reff'
     deltar = -0.03452346 +/- 0.00931503  := 'r_Ir_050K+r_Ir_050K-reff'
     sigma2 =  0.00774263 +/- 6.4277e-04  := 'ss_Ir_050K+ss_Ir_050K'

 = Path 'p36b3kqsrk' = Ir LIII Edge
    feffdat file = ./feffinp/IrL3-Pt/feff0001.dat, from feff run 'IrL3-Pt'
    geometry  atom      x        y        z      ipot
              Ir       0.0000,  0.0000,  0.0000  0 (absorber)
              Pt       0.0000,  1.9403,  1.9403  2
     reff   =  2.74400000
     degen  =  1.00000000
     n*s02  =  3.0258e-05 +/- 0.33217614  := 'amp_Ir*n_IrPt/x_Ir'
     e0     =  5.18129221 +/- 0.47330357  := 'enot_Ir'
     r      =  2.71843380 +/- 0.00369680  := 'reff + r_Ir_050K+r_Pt_050K-reff'
     deltar = -0.02556620 +/- 0.00369680  := 'r_Ir_050K+r_Pt_050K-reff'
     sigma2 =  0.00517015 +/- 4.1720e-04  := 'ss_Ir_050K+ss_Pt_050K'

 = Path 'pnl7aachaq' = Ir LIII Edge
    feffdat file = ./feffinp/IrL3-Sn/feff0001.dat, from feff run 'IrL3-Sn'
    geometry  atom      x        y        z      ipot
              Ir       0.0000,  0.0000,  0.0000  0 (absorber)
              Sn       0.0000,  2.0039,  2.0039  2
     reff   =  2.83400000
     degen  =  1.00000000
     n*s02  =  3.9327e-04 +/- 0.17734683  := 'amp_Ir*n_IrSn/x_Ir'
     e0     =  5.18129221 +/- 0.47330357  := 'enot_Ir'
     r      =  2.78289917 +/- 0.00707521  := 'reff + r_Ir_050K+r_Sn_050K-reff'
     deltar = -0.05110083 +/- 0.00707521  := 'r_Ir_050K+r_Sn_050K-reff'
     sigma2 =  0.00604383 +/- 5.7225e-04  := 'ss_Ir_050K+ss_Sn_050K'

 dataset 24:
 = Path 'p3vnbdsdtm' = Ir LIII Edge
    feffdat file = ./feffinp/IrL3-Ru/feff0001.dat, from feff run 'IrL3-Ru'
    geometry  atom      x        y        z      ipot
              Ir       0.0000,  0.0000,  0.0000  0 (absorber)
              Ru       0.0000,  1.9071,  1.9071  2
     reff   =  2.69700000
     degen  =  1.00000000
     n*s02  =  2.08861047  := 'amp_Ir*n_IrRu/x_Ir'
     e0     =  5.18129221 +/- 0.47330357  := 'enot_Ir'
     r      =  2.67362639 +/- 0.00672615  := 'reff + r_Ir_100K+r_Ru_100K-reff'
     deltar = -0.02337361 +/- 0.00672615  := 'r_Ir_100K+r_Ru_100K-reff'
     sigma2 =  0.00602651 +/- 4.2916e-04  := 'ss_Ir_100K+ss_Ru_100K'

 = Path 'px7wz7pltn' = Ir LIII Edge
    feffdat file = ./feffinp/IrL3-Rh/feff0001.dat, from feff run 'IrL3-Rh'
    geometry  atom      x        y        z      ipot
              Ir       0.0000,  0.0000,  0.0000  0 (absorber)
              Rh       1.9113,  0.0000, -1.9113  2
     reff   =  2.70300000
     degen  =  1.00000000
     n*s02  =  0.83838925  := 'amp_Ir*n_IrRh/x_Ir'
     e0     =  5.18129221 +/- 0.47330357  := 'enot_Ir'
     r      =  2.69917667 +/- 0.00492361  := 'reff + r_Ir_100K+r_Rh_100K-reff'
     deltar = -0.00382333 +/- 0.00492361  := 'r_Ir_100K+r_Rh_100K-reff'
     sigma2 =  0.00613300 +/- 4.4229e-04  := 'ss_Ir_100K+ss_Rh_100K'

 = Path 'p6vmtswlbf' = Ir LIII Edge
    feffdat file = ./feffinp/IrL3-Pd/feff0001.dat, from feff run 'IrL3-Pd'
    geometry  atom      x        y        z      ipot
              Ir       0.0000,  0.0000,  0.0000  0 (absorber)
              Pd       0.0000,  1.9325,  1.9325  2
     reff   =  2.73300000
     degen  =  1.00000000
     n*s02  =  1.3065e-04  := 'amp_Ir*n_IrPd/x_Ir'
     e0     =  5.18129221 +/- 0.47330357  := 'enot_Ir'
     r      =  2.72481155 +/- 0.00553153  := 'reff + r_Ir_100K+r_Pd_100K-reff'
     deltar = -0.00818845 +/- 0.00553153  := 'r_Ir_100K+r_Pd_100K-reff'
     sigma2 =  0.00618259 +/- 3.7121e-04  := 'ss_Ir_100K+ss_Pd_100K'

 = Path 'pvd7wbnne5' = Ir LIII Edge
    feffdat file = ./feffinp/IrL3-Ir/feff0001.dat, from feff run 'IrL3-Ir'
    geometry  atom      x        y        z      ipot
              Ir       0.0000,  0.0000,  0.0000  0 (absorber)
              Ir       0.0000,  1.9205,  1.9205  2
     reff   =  2.71600000
     degen  =  1.00000000
     n*s02  =  4.88485198 +/- 0.57737026  := 'amp_Ir*n_IrIr/x_Ir'
     e0     =  5.18129221 +/- 0.47330357  := 'enot_Ir'
     r      =  2.67774317 +/- 0.00952706  := 'reff + r_Ir_100K+r_Ir_100K-reff'
     deltar = -0.03825683 +/- 0.00952706  := 'r_Ir_100K+r_Ir_100K-reff'
     sigma2 =  0.00825876 +/- 6.7167e-04  := 'ss_Ir_100K+ss_Ir_100K'

 = Path 'p36b3kqsrk' = Ir LIII Edge
    feffdat file = ./feffinp/IrL3-Pt/feff0001.dat, from feff run 'IrL3-Pt'
    geometry  atom      x        y        z      ipot
              Ir       0.0000,  0.0000,  0.0000  0 (absorber)
              Pt       0.0000,  1.9403,  1.9403  2
     reff   =  2.74400000
     degen  =  1.00000000
     n*s02  =  3.0258e-05 +/- 0.33217614  := 'amp_Ir*n_IrPt/x_Ir'
     e0     =  5.18129221 +/- 0.47330357  := 'enot_Ir'
     r      =  2.71666497 +/- 0.00382092  := 'reff + r_Ir_100K+r_Pt_100K-reff'
     deltar = -0.02733503 +/- 0.00382092  := 'r_Ir_100K+r_Pt_100K-reff'
     sigma2 =  0.00570614 +/- 4.4421e-04  := 'ss_Ir_100K+ss_Pt_100K'

 = Path 'pnl7aachaq' = Ir LIII Edge
    feffdat file = ./feffinp/IrL3-Sn/feff0001.dat, from feff run 'IrL3-Sn'
    geometry  atom      x        y        z      ipot
              Ir       0.0000,  0.0000,  0.0000  0 (absorber)
              Sn       0.0000,  2.0039,  2.0039  2
     reff   =  2.83400000
     degen  =  1.00000000
     n*s02  =  3.9327e-04 +/- 0.17734683  := 'amp_Ir*n_IrSn/x_Ir'
     e0     =  5.18129221 +/- 0.47330357  := 'enot_Ir'
     r      =  2.78157364 +/- 0.00728329  := 'reff + r_Ir_100K+r_Sn_100K-reff'
     deltar = -0.05242636 +/- 0.00728329  := 'r_Ir_100K+r_Sn_100K-reff'
     sigma2 =  0.00657488 +/- 6.0736e-04  := 'ss_Ir_100K+ss_Sn_100K'

 dataset 25:
 = Path 'p3vnbdsdtm' = Ir LIII Edge
    feffdat file = ./feffinp/IrL3-Ru/feff0001.dat, from feff run 'IrL3-Ru'
    geometry  atom      x        y        z      ipot
              Ir       0.0000,  0.0000,  0.0000  0 (absorber)
              Ru       0.0000,  1.9071,  1.9071  2
     reff   =  2.69700000
     degen  =  1.00000000
     n*s02  =  2.08861047  := 'amp_Ir*n_IrRu/x_Ir'
     e0     =  5.18129221 +/- 0.47330357  := 'enot_Ir'
     r      =  2.67500756 +/- 0.00683751  := 'reff + r_Ir_150K+r_Ru_150K-reff'
     deltar = -0.02199244 +/- 0.00683751  := 'r_Ir_150K+r_Ru_150K-reff'
     sigma2 =  0.00626441 +/- 4.3928e-04  := 'ss_Ir_150K+ss_Ru_150K'

 = Path 'px7wz7pltn' = Ir LIII Edge
    feffdat file = ./feffinp/IrL3-Rh/feff0001.dat, from feff run 'IrL3-Rh'
    geometry  atom      x        y        z      ipot
              Ir       0.0000,  0.0000,  0.0000  0 (absorber)
              Rh       1.9113,  0.0000, -1.9113  2
     reff   =  2.70300000
     degen  =  1.00000000
     n*s02  =  0.83838925  := 'amp_Ir*n_IrRh/x_Ir'
     e0     =  5.18129221 +/- 0.47330357  := 'enot_Ir'
     r      =  2.70003100 +/- 0.00488843  := 'reff + r_Ir_150K+r_Rh_150K-reff'
     deltar = -0.00296900 +/- 0.00488843  := 'r_Ir_150K+r_Rh_150K-reff'
     sigma2 =  0.00631241 +/- 4.5887e-04  := 'ss_Ir_150K+ss_Rh_150K'

 = Path 'p6vmtswlbf' = Ir LIII Edge
    feffdat file = ./feffinp/IrL3-Pd/feff0001.dat, from feff run 'IrL3-Pd'
    geometry  atom      x        y        z      ipot
              Ir       0.0000,  0.0000,  0.0000  0 (absorber)
              Pd       0.0000,  1.9325,  1.9325  2
     reff   =  2.73300000
     degen  =  1.00000000
     n*s02  =  1.3065e-04  := 'amp_Ir*n_IrPd/x_Ir'
     e0     =  5.18129221 +/- 0.47330357  := 'enot_Ir'
     r      =  2.72718491 +/- 0.00553697  := 'reff + r_Ir_150K+r_Pd_150K-reff'
     deltar = -0.00581509 +/- 0.00553697  := 'r_Ir_150K+r_Pd_150K-reff'
     sigma2 =  0.00637722 +/- 3.6948e-04  := 'ss_Ir_150K+ss_Pd_150K'

 = Path 'pvd7wbnne5' = Ir LIII Edge
    feffdat file = ./feffinp/IrL3-Ir/feff0001.dat, from feff run 'IrL3-Ir'
    geometry  atom      x        y        z      ipot
              Ir       0.0000,  0.0000,  0.0000  0 (absorber)
              Ir       0.0000,  1.9205,  1.9205  2
     reff   =  2.71600000
     degen  =  1.00000000
     n*s02  =  4.88485198 +/- 0.57737026  := 'amp_Ir*n_IrIr/x_Ir'
     e0     =  5.18129221 +/- 0.47330357  := 'enot_Ir'
     r      =  2.68073570 +/- 0.00939269  := 'reff + r_Ir_150K+r_Ir_150K-reff'
     deltar = -0.03526430 +/- 0.00939269  := 'r_Ir_150K+r_Ir_150K-reff'
