Repository: masasnakamura/2025_ACSNanosciAu_EXAFS

# 2025_ACSNanosciAu_EXAFS

## Related paper
- Journal : ACS Nanoscience Au
- DOI :
- Title : Unravelling Element-Selective Local Structures in Multi-Element Alloy Nanoparticles with EXAFS

## Overview
This repository contains python scripts developed for EXAFS fitting analysis of multi-element alloy (high-entropy alloy / compositionally complex alloy) nanoparticles.
Simultaneous fitting of multiple data at different absorption edges and temperatures is performed while imposing constraints based on physically reasonable and interpretable assumptions.
The details of the procedure is discussed in the article above.
The code requires xraylarch version 0.9.65.

File: examples/out/SnPGM/trial1/SnPGM_fit.txt (part 8 of 9)
start: 2025-01-24 02:58:00.295939
     sigma2 =  0.00803261 +/- 6.7057e-04  := 'ss_Ir_150K+ss_Ir_150K'

 = Path 'p36b3kqsrk' = Ir LIII Edge
    feffdat file = ./feffinp/IrL3-Pt/feff0001.dat, from feff run 'IrL3-Pt'
    geometry  atom      x        y        z      ipot
              Ir       0.0000,  0.0000,  0.0000  0 (absorber)
              Pt       0.0000,  1.9403,  1.9403  2
     reff   =  2.74400000
     degen  =  1.00000000
     n*s02  =  3.0258e-05 +/- 0.33217614  := 'amp_Ir*n_IrPt/x_Ir'
     e0     =  5.18129221 +/- 0.47330357  := 'enot_Ir'
     r      =  2.71865544 +/- 0.00380701  := 'reff + r_Ir_150K+r_Pt_150K-reff'
     deltar = -0.02534456 +/- 0.00380701  := 'r_Ir_150K+r_Pt_150K-reff'
     sigma2 =  0.00567537 +/- 4.4494e-04  := 'ss_Ir_150K+ss_Pt_150K'

 = Path 'pnl7aachaq' = Ir LIII Edge
    feffdat file = ./feffinp/IrL3-Sn/feff0001.dat, from feff run 'IrL3-Sn'
    geometry  atom      x        y        z      ipot
              Ir       0.0000,  0.0000,  0.0000  0 (absorber)
              Sn       0.0000,  2.0039,  2.0039  2
     reff   =  2.83400000
     degen  =  1.00000000
     n*s02  =  3.9327e-04 +/- 0.17734683  := 'amp_Ir*n_IrSn/x_Ir'
     e0     =  5.18129221 +/- 0.47330357  := 'enot_Ir'
     r      =  2.78295050 +/- 0.00769268  := 'reff + r_Ir_150K+r_Sn_150K-reff'
     deltar = -0.05104950 +/- 0.00769268  := 'r_Ir_150K+r_Sn_150K-reff'
     sigma2 =  0.00703900 +/- 6.5328e-04  := 'ss_Ir_150K+ss_Sn_150K'

 dataset 26:
 = Path 'p3vnbdsdtm' = Ir LIII Edge
    feffdat file = ./feffinp/IrL3-Ru/feff0001.dat, from feff run 'IrL3-Ru'
    geometry  atom      x        y        z      ipot
              Ir       0.0000,  0.0000,  0.0000  0 (absorber)
              Ru       0.0000,  1.9071,  1.9071  2
     reff   =  2.69700000
     degen  =  1.00000000
     n*s02  =  2.08861047  := 'amp_Ir*n_IrRu/x_Ir'
     e0     =  5.18129221 +/- 0.47330357  := 'enot_Ir'
     r      =  2.67275925 +/- 0.00716815  := 'reff + r_Ir_200K+r_Ru_200K-reff'
     deltar = -0.02424075 +/- 0.00716815  := 'r_Ir_200K+r_Ru_200K-reff'
     sigma2 =  0.00667362 +/- 4.7462e-04  := 'ss_Ir_200K+ss_Ru_200K'

 = Path 'px7wz7pltn' = Ir LIII Edge
    feffdat file = ./feffinp/IrL3-Rh/feff0001.dat, from feff run 'IrL3-Rh'
    geometry  atom      x        y        z      ipot
              Ir       0.0000,  0.0000,  0.0000  0 (absorber)
              Rh       1.9113,  0.0000, -1.9113  2
     reff   =  2.70300000
     degen  =  1.00000000
     n*s02  =  0.83838925  := 'amp_Ir*n_IrRh/x_Ir'
     e0     =  5.18129221 +/- 0.47330357  := 'enot_Ir'
     r      =  2.69869047 +/- 0.00507414  := 'reff + r_Ir_200K+r_Rh_200K-reff'
     deltar = -0.00430953 +/- 0.00507414  := 'r_Ir_200K+r_Rh_200K-reff'
     sigma2 =  0.00689526 +/- 4.7348e-04  := 'ss_Ir_200K+ss_Rh_200K'

 = Path 'p6vmtswlbf' = Ir LIII Edge
    feffdat file = ./feffinp/IrL3-Pd/feff0001.dat, from feff run 'IrL3-Pd'
    geometry  atom      x        y        z      ipot
              Ir       0.0000,  0.0000,  0.0000  0 (absorber)
              Pd       0.0000,  1.9325,  1.9325  2
     reff   =  2.73300000
     degen  =  1.00000000
     n*s02  =  1.3065e-04  := 'amp_Ir*n_IrPd/x_Ir'
     e0     =  5.18129221 +/- 0.47330357  := 'enot_Ir'
     r      =  2.72619238 +/- 0.00567265  := 'reff + r_Ir_200K+r_Pd_200K-reff'
     deltar = -0.00680762 +/- 0.00567265  := 'r_Ir_200K+r_Pd_200K-reff'
     sigma2 =  0.00692758 +/- 3.8689e-04  := 'ss_Ir_200K+ss_Pd_200K'

 = Path 'pvd7wbnne5' = Ir LIII Edge
    feffdat file = ./feffinp/IrL3-Ir/feff0001.dat, from feff run 'IrL3-Ir'
    geometry  atom      x        y        z      ipot
              Ir       0.0000,  0.0000,  0.0000  0 (absorber)
              Ir       0.0000,  1.9205,  1.9205  2
     reff   =  2.71600000
     degen  =  1.00000000
     n*s02  =  4.88485198 +/- 0.57737026  := 'amp_Ir*n_IrIr/x_Ir'
     e0     =  5.18129221 +/- 0.47330357  := 'enot_Ir'
     r      =  2.67941586 +/- 0.00962899  := 'reff + r_Ir_200K+r_Ir_200K-reff'
     deltar = -0.03658414 +/- 0.00962899  := 'r_Ir_200K+r_Ir_200K-reff'
     sigma2 =  0.00838926 +/- 7.0919e-04  := 'ss_Ir_200K+ss_Ir_200K'

 = Path 'p36b3kqsrk' = Ir LIII Edge
    feffdat file = ./feffinp/IrL3-Pt/feff0001.dat, from feff run 'IrL3-Pt'
    geometry  atom      x        y        z      ipot
              Ir       0.0000,  0.0000,  0.0000  0 (absorber)
              Pt       0.0000,  1.9403,  1.9403  2
     reff   =  2.74400000
     degen  =  1.00000000
     n*s02  =  3.0258e-05 +/- 0.33217614  := 'amp_Ir*n_IrPt/x_Ir'
     e0     =  5.18129221 +/- 0.47330357  := 'enot_Ir'
     r      =  2.72040723 +/- 0.00382391  := 'reff + r_Ir_200K+r_Pt_200K-reff'
     deltar = -0.02359277 +/- 0.00382391  := 'r_Ir_200K+r_Pt_200K-reff'
     sigma2 =  0.00619614 +/- 4.7628e-04  := 'ss_Ir_200K+ss_Pt_200K'

 = Path 'pnl7aachaq' = Ir LIII Edge
    feffdat file = ./feffinp/IrL3-Sn/feff0001.dat, from feff run 'IrL3-Sn'
    geometry  atom      x        y        z      ipot
              Ir       0.0000,  0.0000,  0.0000  0 (absorber)
              Sn       0.0000,  2.0039,  2.0039  2
     reff   =  2.83400000
     degen  =  1.00000000
     n*s02  =  3.9327e-04 +/- 0.17734683  := 'amp_Ir*n_IrSn/x_Ir'
     e0     =  5.18129221 +/- 0.47330357  := 'enot_Ir'
     r      =  2.77837414 +/- 0.00787355  := 'reff + r_Ir_200K+r_Sn_200K-reff'
     deltar = -0.05562586 +/- 0.00787355  := 'r_Ir_200K+r_Sn_200K-reff'
     sigma2 =  0.00752167 +/- 6.9665e-04  := 'ss_Ir_200K+ss_Sn_200K'

 dataset 27:
 = Path 'p3vnbdsdtm' = Ir LIII Edge
    feffdat file = ./feffinp/IrL3-Ru/feff0001.dat, from feff run 'IrL3-Ru'
    geometry  atom      x        y        z      ipot
              Ir       0.0000,  0.0000,  0.0000  0 (absorber)
              Ru       0.0000,  1.9071,  1.9071  2
     reff   =  2.69700000
     degen  =  1.00000000
     n*s02  =  2.08861047  := 'amp_Ir*n_IrRu/x_Ir'
     e0     =  5.18129221 +/- 0.47330357  := 'enot_Ir'
     r      =  2.66716072 +/- 0.00811056  := 'reff + r_Ir_300K+r_Ru_300K-reff'
     deltar = -0.02983928 +/- 0.00811056  := 'r_Ir_300K+r_Ru_300K-reff'
     sigma2 =  0.00776879 +/- 6.0664e-04  := 'ss_Ir_300K+ss_Ru_300K'

 = Path 'px7wz7pltn' = Ir LIII Edge
    feffdat file = ./feffinp/IrL3-Rh/feff0001.dat, from feff run 'IrL3-Rh'
    geometry  atom      x        y        z      ipot
              Ir       0.0000,  0.0000,  0.0000  0 (absorber)
              Rh       1.9113,  0.0000, -1.9113  2
     reff   =  2.70300000
     degen  =  1.00000000
     n*s02  =  0.83838925  := 'amp_Ir*n_IrRh/x_Ir'
     e0     =  5.18129221 +/- 0.47330357  := 'enot_Ir'
     r      =  2.69784598 +/- 0.00576736  := 'reff + r_Ir_300K+r_Rh_300K-reff'
     deltar = -0.00515402 +/- 0.00576736  := 'r_Ir_300K+r_Rh_300K-reff'
     sigma2 =  0.00821934 +/- 5.5558e-04  := 'ss_Ir_300K+ss_Rh_300K'

 = Path 'p6vmtswlbf' = Ir LIII Edge
    feffdat file = ./feffinp/IrL3-Pd/feff0001.dat, from feff run 'IrL3-Pd'
    geometry  atom      x        y        z      ipot
              Ir       0.0000,  0.0000,  0.0000  0 (absorber)
              Pd       0.0000,  1.9325,  1.9325  2
     reff   =  2.73300000
     degen  =  1.00000000
     n*s02  =  1.3065e-04  := 'amp_Ir*n_IrPd/x_Ir'
     e0     =  5.18129221 +/- 0.47330357  := 'enot_Ir'
     r      =  2.72110237 +/- 0.00592186  := 'reff + r_Ir_300K+r_Pd_300K-reff'
     deltar = -0.01189763 +/- 0.00592186  := 'r_Ir_300K+r_Pd_300K-reff'
     sigma2 =  0.00806498 +/- 4.5066e-04  := 'ss_Ir_300K+ss_Pd_300K'

 = Path 'pvd7wbnne5' = Ir LIII Edge
    feffdat file = ./feffinp/IrL3-Ir/feff0001.dat, from feff run 'IrL3-Ir'
    geometry  atom      x        y        z      ipot
              Ir       0.0000,  0.0000,  0.0000  0 (absorber)
              Ir       0.0000,  1.9205,  1.9205  2
     reff   =  2.71600000
     degen  =  1.00000000
     n*s02  =  4.88485198 +/- 0.57737026  := 'amp_Ir*n_IrIr/x_Ir'
     e0     =  5.18129221 +/- 0.47330357  := 'enot_Ir'
     r      =  2.67488426 +/- 0.01009776  := 'reff + r_Ir_300K+r_Ir_300K-reff'
     deltar = -0.04111574 +/- 0.01009776  := 'r_Ir_300K+r_Ir_300K-reff'
     sigma2 =  0.00913403 +/- 8.1057e-04  := 'ss_Ir_300K+ss_Ir_300K'

 = Path 'p36b3kqsrk' = Ir LIII Edge
    feffdat file = ./feffinp/IrL3-Pt/feff0001.dat, from feff run 'IrL3-Pt'
    geometry  atom      x        y        z      ipot
              Ir       0.0000,  0.0000,  0.0000  0 (absorber)
              Pt       0.0000,  1.9403,  1.9403  2
     reff   =  2.74400000
     degen  =  1.00000000
     n*s02  =  3.0258e-05 +/- 0.33217614  := 'amp_Ir*n_IrPt/x_Ir'
     e0     =  5.18129221 +/- 0.47330357  := 'enot_Ir'
     r      =  2.71786638 +/- 0.00447566  := 'reff + r_Ir_300K+r_Pt_300K-reff'
     deltar = -0.02613362 +/- 0.00447566  := 'r_Ir_300K+r_Pt_300K-reff'
     sigma2 =  0.00702960 +/- 5.5154e-04  := 'ss_Ir_300K+ss_Pt_300K'

 = Path 'pnl7aachaq' = Ir LIII Edge
    feffdat file = ./feffinp/IrL3-Sn/feff0001.dat, from feff run 'IrL3-Sn'
    geometry  atom      x        y        z      ipot
              Ir       0.0000,  0.0000,  0.0000  0 (absorber)
              Sn       0.0000,  2.0039,  2.0039  2
     reff   =  2.83400000
     degen  =  1.00000000
     n*s02  =  3.9327e-04 +/- 0.17734683  := 'amp_Ir*n_IrSn/x_Ir'
     e0     =  5.18129221 +/- 0.47330357  := 'enot_Ir'
     r      =  2.77285148 +/- 0.01015395  := 'reff + r_Ir_300K+r_Sn_300K-reff'
     deltar = -0.06114852 +/- 0.01015395  := 'r_Ir_300K+r_Sn_300K-reff'
     sigma2 =  0.00963046 +/- 9.4626e-04  := 'ss_Ir_300K+ss_Sn_300K'

 dataset 28:
 = Path 'p3vnbdsdtm' = Ir LIII Edge
    feffdat file = ./feffinp/IrL3-Ru/feff0001.dat, from feff run 'IrL3-Ru'
    geometry  atom      x        y        z      ipot
              Ir       0.0000,  0.0000,  0.0000  0 (absorber)
              Ru       0.0000,  1.9071,  1.9071  2
     reff   =  2.69700000
     degen  =  1.00000000
     n*s02  =  2.08861047  := 'amp_Ir*n_IrRu/x_Ir'
     e0     =  5.18129221 +/- 0.47330357  := 'enot_Ir'
     r      =  2.66887873 +/- 0.00834425  := 'reff + r_Ir_100C+r_Ru_100C-reff'
     deltar = -0.02812127 +/- 0.00834425  := 'r_Ir_100C+r_Ru_100C-reff'
     sigma2 =  0.00948864 +/- 7.1630e-04  := 'ss_Ir_100C+ss_Ru_100C'

 = Path 'px7wz7pltn' = Ir LIII Edge
    feffdat file = ./feffinp/IrL3-Rh/feff0001.dat, from feff run 'IrL3-Rh'
    geometry  atom      x        y        z      ipot
              Ir       0.0000,  0.0000,  0.0000  0 (absorber)
              Rh       1.9113,  0.0000, -1.9113  2
     reff   =  2.70300000
     degen  =  1.00000000
     n*s02  =  0.83838925  := 'amp_Ir*n_IrRh/x_Ir'
     e0     =  5.18129221 +/- 0.47330357  := 'enot_Ir'
     r      =  2.69556841 +/- 0.00614495  := 'reff + r_Ir_100C+r_Rh_100C-reff'
     deltar = -0.00743159 +/- 0.00614495  := 'r_Ir_100C+r_Rh_100C-reff'
     sigma2 =  0.00989211 +/- 6.3549e-04  := 'ss_Ir_100C+ss_Rh_100C'

 = Path 'p6vmtswlbf' = Ir LIII Edge
    feffdat file = ./feffinp/IrL3-Pd/feff0001.dat, from feff run 'IrL3-Pd'
    geometry  atom      x        y        z      ipot
              Ir       0.0000,  0.0000,  0.0000  0 (absorber)
              Pd       0.0000,  1.9325,  1.9325  2
     reff   =  2.73300000
     degen  =  1.00000000
     n*s02  =  1.3065e-04  := 'amp_Ir*n_IrPd/x_Ir'
     e0     =  5.18129221 +/- 0.47330357  := 'enot_Ir'
     r      =  2.71837517 +/- 0.00609910  := 'reff + r_Ir_100C+r_Pd_100C-reff'
     deltar = -0.01462483 +/- 0.00609910  := 'r_Ir_100C+r_Pd_100C-reff'
     sigma2 =  0.01011650 +/- 5.1211e-04  := 'ss_Ir_100C+ss_Pd_100C'

 = Path 'pvd7wbnne5' = Ir LIII Edge
    feffdat file = ./feffinp/IrL3-Ir/feff0001.dat, from feff run 'IrL3-Ir'
    geometry  atom      x        y        z      ipot
              Ir       0.0000,  0.0000,  0.0000  0 (absorber)
              Ir       0.0000,  1.9205,  1.9205  2
     reff   =  2.71600000
     degen  =  1.00000000
     n*s02  =  4.88485198 +/- 0.57737026  := 'amp_Ir*n_IrIr/x_Ir'
     e0     =  5.18129221 +/- 0.47330357  := 'enot_Ir'
     r      =  2.67348528 +/- 0.01013020  := 'reff + r_Ir_100C+r_Ir_100C-reff'
     deltar = -0.04251472 +/- 0.01013020  := 'r_Ir_100C+r_Ir_100C-reff'
     sigma2 =  0.01053517 +/- 8.9069e-04  := 'ss_Ir_100C+ss_Ir_100C'

 = Path 'p36b3kqsrk' = Ir LIII Edge
    feffdat file = ./feffinp/IrL3-Pt/feff0001.dat, from feff run 'IrL3-Pt'
    geometry  atom      x        y        z      ipot
              Ir       0.0000,  0.0000,  0.0000  0 (absorber)
              Pt       0.0000,  1.9403,  1.9403  2
     reff   =  2.74400000
     degen  =  1.00000000
     n*s02  =  3.0258e-05 +/- 0.33217614  := 'amp_Ir*n_IrPt/x_Ir'
     e0     =  5.18129221 +/- 0.47330357  := 'enot_Ir'
     r      =  2.71425230 +/- 0.00511055  := 'reff + r_Ir_100C+r_Pt_100C-reff'
     deltar = -0.02974770 +/- 0.00511055  := 'r_Ir_100C+r_Pt_100C-reff'
     sigma2 =  0.00848113 +/- 6.1709e-04  := 'ss_Ir_100C+ss_Pt_100C'

 = Path 'pnl7aachaq' = Ir LIII Edge
    feffdat file = ./feffinp/IrL3-Sn/feff0001.dat, from feff run 'IrL3-Sn'
    geometry  atom      x        y        z      ipot
              Ir       0.0000,  0.0000,  0.0000  0 (absorber)
              Sn       0.0000,  2.0039,  2.0039  2
     reff   =  2.83400000
     degen  =  1.00000000
     n*s02  =  3.9327e-04 +/- 0.17734683  := 'amp_Ir*n_IrSn/x_Ir'
     e0     =  5.18129221 +/- 0.47330357  := 'enot_Ir'
     r      =  2.77821197 +/- 0.01270794  := 'reff + r_Ir_100C+r_Sn_100C-reff'
     deltar = -0.05578803 +/- 0.01270794  := 'r_Ir_100C+r_Sn_100C-reff'
     sigma2 =  0.01240738 +/- 0.00135511  := 'ss_Ir_100C+ss_Sn_100C'

 dataset 29:
 = Path 'pfzylcertf' = Pt LIII Edge
    feffdat file = ./feffinp/PtL3-Ru/feff0001.dat, from feff run 'PtL3-Ru'
    geometry  atom      x        y        z      ipot
              Pt       0.0000,  0.0000,  0.0000  0 (absorber)
              Ru       0.0000,  1.9269,  1.9269  2
     reff   =  2.72500000
     degen  =  1.00000000
     n*s02  =  0.40677429  := 'amp_Pt*n_PtRu/x_Pt'
     e0     =  8.67973581 +/- 0.52327237  := 'enot_Pt'
     r      =  2.71702448 +/- 0.00498887  := 'reff + r_Pt_008K+r_Ru_008K-reff'
     deltar = -0.00797552 +/- 0.00498887  := 'r_Pt_008K+r_Ru_008K-reff'
     sigma2 =  0.00297437 +/- 3.7265e-04  := 'ss_Pt_008K+ss_Ru_008K'

 = Path 'pamnjuqss6' = Pt LIII Edge
    feffdat file = ./feffinp/PtL3-Rh/feff0001.dat, from feff run 'PtL3-Rh'
    geometry  atom      x        y        z      ipot
              Pt       0.0000,  0.0000,  0.0000  0 (absorber)
              Rh       0.0000,  1.9311,  1.9311  2
     reff   =  2.73100000
     degen  =  1.00000000
     n*s02  =  1.73688409  := 'amp_Pt*n_PtRh/x_Pt'
     e0     =  8.67973581 +/- 0.52327237  := 'enot_Pt'
     r      =  2.74089591 +/- 0.00517813  := 'reff + r_Pt_008K+r_Rh_008K-reff'
     deltar =  0.00989591 +/- 0.00517813  := 'r_Pt_008K+r_Rh_008K-reff'
     sigma2 =  0.00305648 +/- 3.2089e-04  := 'ss_Pt_008K+ss_Rh_008K'

 = Path 'psqdgt7gxs' = Pt LIII Edge
    feffdat file = ./feffinp/PtL3-Pd/feff0001.dat, from feff run 'PtL3-Pd'
    geometry  atom      x        y        z      ipot
              Pt       0.0000,  0.0000,  0.0000  0 (absorber)
              Pd       0.0000,  1.9523,  1.9523  2
     reff   =  2.76100000
     degen  =  1.00000000
     n*s02  =  2.06280998  := 'amp_Pt*n_PtPd/x_Pt'
     e0     =  8.67973581 +/- 0.52327237  := 'enot_Pt'
     r      =  2.76889492 +/- 0.00287296  := 'reff + r_Pt_008K+r_Pd_008K-reff'
     deltar =  0.00789492 +/- 0.00287296  := 'r_Pt_008K+r_Pd_008K-reff'
     sigma2 =  0.00298673 +/- 3.0076e-04  := 'ss_Pt_008K+ss_Pd_008K'

 = Path 'p3pfqev33x' = Pt LIII Edge
    feffdat file = ./feffinp/PtL3-Ir/feff0001.dat, from feff run 'PtL3-Ir'
    geometry  atom      x        y        z      ipot
              Pt       0.0000,  0.0000,  0.0000  0 (absorber)
              Ir       0.0000,  1.9403,  1.9403  2
     reff   =  2.74400000
     degen  =  1.00000000
     n*s02  =  3.5291e-05  := 'amp_Pt*n_PtIr/x_Pt'
     e0     =  8.67973581 +/- 0.52327237  := 'enot_Pt'
     r      =  2.72051007 +/- 0.00363868  := 'reff + r_Pt_008K+r_Ir_008K-reff'
     deltar = -0.02348993 +/- 0.00363868  := 'r_Pt_008K+r_Ir_008K-reff'
     sigma2 =  0.00487666 +/- 4.3666e-04  := 'ss_Pt_008K+ss_Ir_008K'

 = Path 'p2emrxnnct' = Pt LIII Edge
    feffdat file = ./feffinp/PtL3-Pt/feff0001.dat, from feff run 'PtL3-Pt'
    geometry  atom      x        y        z      ipot
              Pt       0.0000,  0.0000,  0.0000  0 (absorber)
              Pt       0.0000,  1.9601,  1.9601  2
     reff   =  2.77200000
     degen  =  1.00000000
     n*s02  =  1.69689480 +/- 0.37179415  := 'amp_Pt*n_PtPt/x_Pt'
     e0     =  8.67973581 +/- 0.52327237  := 'enot_Pt'
     r      =  2.76139215 +/- 0.00606872  := 'reff + r_Pt_008K+r_Pt_008K-reff'
     deltar = -0.01060785 +/- 0.00606872  := 'r_Pt_008K+r_Pt_008K-reff'
     sigma2 =  0.00247938 +/- 4.9610e-04  := 'ss_Pt_008K+ss_Pt_008K'

 = Path 'p5gef2goox' = Pt LIII Edge
    feffdat file = ./feffinp/PtL3-Sn/feff0001.dat, from feff run 'PtL3-Sn'
    geometry  atom      x        y        z      ipot
              Pt       0.0000,  0.0000,  0.0000  0 (absorber)
              Sn       0.0000,  2.0237,  2.0237  2
     reff   =  2.86200000
     degen  =  1.00000000
     n*s02  =  1.87083273 +/- 0.31082306  := 'amp_Pt*n_PtSn/x_Pt'
     e0     =  8.67973581 +/- 0.52327237  := 'enot_Pt'
     r      =  2.81999356 +/- 0.00370180  := 'reff + r_Pt_008K+r_Sn_008K-reff'
     deltar = -0.04200644 +/- 0.00370180  := 'r_Pt_008K+r_Sn_008K-reff'
     sigma2 =  0.00351042 +/- 6.4255e-04  := 'ss_Pt_008K+ss_Sn_008K'

 dataset 30:
 = Path 'pfzylcertf' = Pt LIII Edge
    feffdat file = ./feffinp/PtL3-Ru/feff0001.dat, from feff run 'PtL3-Ru'
    geometry  atom      x        y        z      ipot
              Pt       0.0000,  0.0000,  0.0000  0 (absorber)
              Ru       0.0000,  1.9269,  1.9269  2
     reff   =  2.72500000
     degen  =  1.00000000
     n*s02  =  0.40677429  := 'amp_Pt*n_PtRu/x_Pt'
     e0     =  8.67973581 +/- 0.52327237  := 'enot_Pt'
     r      =  2.71512706 +/- 0.00474899  := 'reff + r_Pt_050K+r_Ru_050K-reff'
     deltar = -0.00987294 +/- 0.00474899  := 'r_Pt_050K+r_Ru_050K-reff'
     sigma2 =  0.00324347 +/- 3.5339e-04  := 'ss_Pt_050K+ss_Ru_050K'

 = Path 'pamnjuqss6' = Pt LIII Edge
    feffdat file = ./feffinp/PtL3-Rh/feff0001.dat, from feff run 'PtL3-Rh'
    geometry  atom      x        y        z      ipot
              Pt       0.0000,  0.0000,  0.0000  0 (absorber)
              Rh       0.0000,  1.9311,  1.9311  2
     reff   =  2.73100000
     degen  =  1.00000000
     n*s02  =  1.73688409  := 'amp_Pt*n_PtRh/x_Pt'
     e0     =  8.67973581 +/- 0.52327237  := 'enot_Pt'
     r      =  2.73693816 +/- 0.00482767  := 'reff + r_Pt_050K+r_Rh_050K-reff'
     deltar =  0.00593816 +/- 0.00482767  := 'r_Pt_050K+r_Rh_050K-reff'
     sigma2 =  0.00315895 +/- 3.0014e-04  := 'ss_Pt_050K+ss_Rh_050K'

 = Path 'psqdgt7gxs' = Pt LIII Edge
    feffdat file = ./feffinp/PtL3-Pd/feff0001.dat, from feff run 'PtL3-Pd'
    geometry  atom      x        y        z      ipot
              Pt       0.0000,  0.0000,  0.0000  0 (absorber)
              Pd       0.0000,  1.9523,  1.9523  2
     reff   =  2.76100000
     degen  =  1.00000000
     n*s02  =  2.06280998  := 'amp_Pt*n_PtPd/x_Pt'
     e0     =  8.67973581 +/- 0.52327237  := 'enot_Pt'
     r      =  2.76459750 +/- 0.00271981  := 'reff + r_Pt_050K+r_Pd_050K-reff'
     deltar =  0.00359750 +/- 0.00271981  := 'r_Pt_050K+r_Pd_050K-reff'
     sigma2 =  0.00303412 +/- 2.9903e-04  := 'ss_Pt_050K+ss_Pd_050K'

 = Path 'p3pfqev33x' = Pt LIII Edge
    feffdat file = ./feffinp/PtL3-Ir/feff0001.dat, from feff run 'PtL3-Ir'
    geometry  atom      x        y        z      ipot
              Pt       0.0000,  0.0000,  0.0000  0 (absorber)
              Ir       0.0000,  1.9403,  1.9403  2
     reff   =  2.74400000
     degen  =  1.00000000
     n*s02  =  3.5291e-05  := 'amp_Pt*n_PtIr/x_Pt'
     e0     =  8.67973581 +/- 0.52327237  := 'enot_Pt'
     r      =  2.71843380 +/- 0.00369680  := 'reff + r_Pt_050K+r_Ir_050K-reff'
     deltar = -0.02556620 +/- 0.00369680  := 'r_Pt_050K+r_Ir_050K-reff'
     sigma2 =  0.00517015 +/- 4.1720e-04  := 'ss_Pt_050K+ss_Ir_050K'

 = Path 'p2emrxnnct' = Pt LIII Edge
    feffdat file = ./feffinp/PtL3-Pt/feff0001.dat, from feff run 'PtL3-Pt'
    geometry  atom      x        y        z      ipot
              Pt       0.0000,  0.0000,  0.0000  0 (absorber)
              Pt       0.0000,  1.9601,  1.9601  2
     reff   =  2.77200000
     degen  =  1.00000000
     n*s02  =  1.69689480 +/- 0.37179415  := 'amp_Pt*n_PtPt/x_Pt'
     e0     =  8.67973581 +/- 0.52327237  := 'enot_Pt'
     r      =  2.75539107 +/- 0.00565674  := 'reff + r_Pt_050K+r_Pt_050K-reff'
     deltar = -0.01660893 +/- 0.00565674  := 'r_Pt_050K+r_Pt_050K-reff'
     sigma2 =  0.00259767 +/- 4.8004e-04  := 'ss_Pt_050K+ss_Pt_050K'

 = Path 'p5gef2goox' = Pt LIII Edge
    feffdat file = ./feffinp/PtL3-Sn/feff0001.dat, from feff run 'PtL3-Sn'
    geometry  atom      x        y        z      ipot
              Pt       0.0000,  0.0000,  0.0000  0 (absorber)
              Sn       0.0000,  2.0237,  2.0237  2
     reff   =  2.86200000
     degen  =  1.00000000
     n*s02  =  1.87083273 +/- 0.31082306  := 'amp_Pt*n_PtSn/x_Pt'
     e0     =  8.67973581 +/- 0.52327237  := 'enot_Pt'
     r      =  2.81985643 +/- 0.00339198  := 'reff + r_Pt_050K+r_Sn_050K-reff'
     deltar = -0.04214357 +/- 0.00339198  := 'r_Pt_050K+r_Sn_050K-reff'
     sigma2 =  0.00347135 +/- 6.0201e-04  := 'ss_Pt_050K+ss_Sn_050K'

 dataset 31:
 = Path 'pfzylcertf' = Pt LIII Edge
    feffdat file = ./feffinp/PtL3-Ru/feff0001.dat, from feff run 'PtL3-Ru'
    geometry  atom      x        y        z      ipot
              Pt       0.0000,  0.0000,  0.0000  0 (absorber)
              Ru       0.0000,  1.9269,  1.9269  2
     reff   =  2.72500000
     degen  =  1.00000000
     n*s02  =  0.40677429  := 'amp_Pt*n_PtRu/x_Pt'
     e0     =  8.67973581 +/- 0.52327237  := 'enot_Pt'
     r      =  2.71254819 +/- 0.00518732  := 'reff + r_Pt_100K+r_Ru_100K-reff'
     deltar = -0.01245181 +/- 0.00518732  := 'r_Pt_100K+r_Ru_100K-reff'
     sigma2 =  0.00347389 +/- 3.7529e-04  := 'ss_Pt_100K+ss_Ru_100K'

 = Path 'pamnjuqss6' = Pt LIII Edge
    feffdat file = ./feffinp/PtL3-Rh/feff0001.dat, from feff run 'PtL3-Rh'
    geometry  atom      x        y        z      ipot
              Pt       0.0000,  0.0000,  0.0000  0 (absorber)
              Rh       0.0000,  1.9311,  1.9311  2
     reff   =  2.73100000
     degen  =  1.00000000
     n*s02  =  1.73688409  := 'amp_Pt*n_PtRh/x_Pt'
     e0     =  8.67973581 +/- 0.52327237  := 'enot_Pt'
     r      =  2.73809847 +/- 0.00515099  := 'reff + r_Pt_100K+r_Rh_100K-reff'
     deltar =  0.00709847 +/- 0.00515099  := 'r_Pt_100K+r_Rh_100K-reff'
     sigma2 =  0.00358038 +/- 3.2094e-04  := 'ss_Pt_100K+ss_Rh_100K'

 = Path 'psqdgt7gxs' = Pt LIII Edge
    feffdat file = ./feffinp/PtL3-Pd/feff0001.dat, from feff run 'PtL3-Pd'
    geometry  atom      x        y        z      ipot
              Pt       0.0000,  0.0000,  0.0000  0 (absorber)
              Pd       0.0000,  1.9523,  1.9523  2
     reff   =  2.76100000
     degen  =  1.00000000
     n*s02  =  2.06280998  := 'amp_Pt*n_PtPd/x_Pt'
     e0     =  8.67973581 +/- 0.52327237  := 'enot_Pt'
     r      =  2.76373336 +/- 0.00310620  := 'reff + r_Pt_100K+r_Pd_100K-reff'
     deltar =  0.00273336 +/- 0.00310620  := 'r_Pt_100K+r_Pd_100K-reff'
     sigma2 =  0.00362997 +/- 3.3084e-04  := 'ss_Pt_100K+ss_Pd_100K'

 = Path 'p3pfqev33x' = Pt LIII Edge
    feffdat file = ./feffinp/PtL3-Ir/feff0001.dat, from feff run 'PtL3-Ir'
    geometry  atom      x        y        z      ipot
              Pt       0.0000,  0.0000,  0.0000  0 (absorber)
              Ir       0.0000,  1.9403,  1.9403  2
     reff   =  2.74400000
     degen  =  1.00000000
     n*s02  =  3.5291e-05  := 'amp_Pt*n_PtIr/x_Pt'
     e0     =  8.67973581 +/- 0.52327237  := 'enot_Pt'
     r      =  2.71666497 +/- 0.00382092  := 'reff + r_Pt_100K+r_Ir_100K-reff'
     deltar = -0.02733503 +/- 0.00382092  := 'r_Pt_100K+r_Ir_100K-reff'
     sigma2 =  0.00570614 +/- 4.4421e-04  := 'ss_Pt_100K+ss_Ir_100K'

 = Path 'p2emrxnnct' = Pt LIII Edge
    feffdat file = ./feffinp/PtL3-Pt/feff0001.dat, from feff run 'PtL3-Pt'
    geometry  atom      x        y        z      ipot
              Pt       0.0000,  0.0000,  0.0000  0 (absorber)
              Pt       0.0000,  1.9601,  1.9601  2
     reff   =  2.77200000
     degen  =  1.00000000
     n*s02  =  1.69689480 +/- 0.37179415  := 'amp_Pt*n_PtPt/x_Pt'
     e0     =  8.67973581 +/- 0.52327237  := 'enot_Pt'
     r      =  2.75558678 +/- 0.00633574  := 'reff + r_Pt_100K+r_Pt_100K-reff'
     deltar = -0.01641322 +/- 0.00633574  := 'r_Pt_100K+r_Pt_100K-reff'
     sigma2 =  0.00315352 +/- 5.2307e-04  := 'ss_Pt_100K+ss_Pt_100K'

 = Path 'p5gef2goox' = Pt LIII Edge
    feffdat file = ./feffinp/PtL3-Sn/feff0001.dat, from feff run 'PtL3-Sn'
    geometry  atom      x        y        z      ipot
              Pt       0.0000,  0.0000,  0.0000  0 (absorber)
              Sn       0.0000,  2.0237,  2.0237  2
     reff   =  2.86200000
     degen  =  1.00000000
     n*s02  =  1.87083273 +/- 0.31082306  := 'amp_Pt*n_PtSn/x_Pt'
     e0     =  8.67973581 +/- 0.52327237  := 'enot_Pt'
     r      =  2.82049545 +/- 0.00362605  := 'reff + r_Pt_100K+r_Sn_100K-reff'
     deltar = -0.04150455 +/- 0.00362605  := 'r_Pt_100K+r_Sn_100K-reff'
     sigma2 =  0.00402226 +/- 6.2458e-04  := 'ss_Pt_100K+ss_Sn_100K'

 dataset 32:
 = Path 'pfzylcertf' = Pt LIII Edge
    feffdat file = ./feffinp/PtL3-Ru/feff0001.dat, from feff run 'PtL3-Ru'
    geometry  atom      x        y        z      ipot
              Pt       0.0000,  0.0000,  0.0000  0 (absorber)
              Ru       0.0000,  1.9269,  1.9269  2
     reff   =  2.72500000
     degen  =  1.00000000
     n*s02  =  0.40677429  := 'amp_Pt*n_PtRu/x_Pt'
     e0     =  8.67973581 +/- 0.52327237  := 'enot_Pt'
     r      =  2.71292730 +/- 0.00524464  := 'reff + r_Pt_150K+r_Ru_150K-reff'
     deltar = -0.01207270 +/- 0.00524464  := 'r_Pt_150K+r_Ru_150K-reff'
     sigma2 =  0.00390716 +/- 3.8654e-04  := 'ss_Pt_150K+ss_Ru_150K'

 = Path 'pamnjuqss6' = Pt LIII Edge
    feffdat file = ./feffinp/PtL3-Rh/feff0001.dat, from feff run 'PtL3-Rh'
    geometry  atom      x        y        z      ipot
              Pt       0.0000,  0.0000,  0.0000  0 (absorber)
              Rh       0.0000,  1.9311,  1.9311  2
     reff   =  2.73100000
     degen  =  1.00000000
     n*s02  =  1.73688409  := 'amp_Pt*n_PtRh/x_Pt'
     e0     =  8.67973581 +/- 0.52327237  := 'enot_Pt'
     r      =  2.73795075 +/- 0.00518200  := 'reff + r_Pt_150K+r_Rh_150K-reff'
     deltar =  0.00695075 +/- 0.00518200  := 'r_Pt_150K+r_Rh_150K-reff'
     sigma2 =  0.00395517 +/- 3.6199e-04  := 'ss_Pt_150K+ss_Rh_150K'

 = Path 'psqdgt7gxs' = Pt LIII Edge
    feffdat file = ./feffinp/PtL3-Pd/feff0001.dat, from feff run 'PtL3-Pd'
    geometry  atom      x        y        z      ipot
              Pt       0.0000,  0.0000,  0.0000  0 (absorber)
              Pd       0.0000,  1.9523,  1.9523  2
     reff   =  2.76100000
     degen  =  1.00000000
     n*s02  =  2.06280998  := 'amp_Pt*n_PtPd/x_Pt'
     e0     =  8.67973581 +/- 0.52327237  := 'enot_Pt'
     r      =  2.76510465 +/- 0.00303242  := 'reff + r_Pt_150K+r_Pd_150K-reff'
     deltar =  0.00410465 +/- 0.00303242  := 'r_Pt_150K+r_Pd_150K-reff'
     sigma2 =  0.00401998 +/- 3.1359e-04  := 'ss_Pt_150K+ss_Pd_150K'

 = Path 'p3pfqev33x' = Pt LIII Edge
    feffdat file = ./feffinp/PtL3-Ir/feff0001.dat, from feff run 'PtL3-Ir'
    geometry  atom      x        y        z      ipot
              Pt       0.0000,  0.0000,  0.0000  0 (absorber)
              Ir       0.0000,  1.9403,  1.9403  2
     reff   =  2.74400000
     degen  =  1.00000000
     n*s02  =  3.5291e-05  := 'amp_Pt*n_PtIr/x_Pt'
     e0     =  8.67973581 +/- 0.52327237  := 'enot_Pt'
     r      =  2.71865544 +/- 0.00380701  := 'reff + r_Pt_150K+r_Ir_150K-reff'
     deltar = -0.02534456 +/- 0.00380701  := 'r_Pt_150K+r_Ir_150K-reff'
     sigma2 =  0.00567537 +/- 4.4494e-04  := 'ss_Pt_150K+ss_Ir_150K'

 = Path 'p2emrxnnct' = Pt LIII Edge
    feffdat file = ./feffinp/PtL3-Pt/feff0001.dat, from feff run 'PtL3-Pt'
    geometry  atom      x        y        z      ipot
              Pt       0.0000,  0.0000,  0.0000  0 (absorber)
              Pt       0.0000,  1.9601,  1.9601  2
     reff   =  2.77200000
     degen  =  1.00000000
     n*s02  =  1.69689480 +/- 0.37179415  := 'amp_Pt*n_PtPt/x_Pt'
     e0     =  8.67973581 +/- 0.52327237  := 'enot_Pt'
     r      =  2.75657519 +/- 0.00620117  := 'reff + r_Pt_150K+r_Pt_150K-reff'
     deltar = -0.01542481 +/- 0.00620117  := 'r_Pt_150K+r_Pt_150K-reff'
     sigma2 =  0.00331812 +/- 5.2841e-04  := 'ss_Pt_150K+ss_Pt_150K'

 = Path 'p5gef2goox' = Pt LIII Edge
    feffdat file = ./feffinp/PtL3-Sn/feff0001.dat, from feff run 'PtL3-Sn'
    geometry  atom      x        y        z      ipot
              Pt       0.0000,  0.0000,  0.0000  0 (absorber)
              Sn       0.0000,  2.0237,  2.0237  2
     reff   =  2.86200000
     degen  =  1.00000000
     n*s02  =  1.87083273 +/- 0.31082306  := 'amp_Pt*n_PtSn/x_Pt'
     e0     =  8.67973581 +/- 0.52327237  := 'enot_Pt'
     r      =  2.82087024 +/- 0.00437783  := 'reff + r_Pt_150K+r_Sn_150K-reff'
     deltar = -0.04112976 +/- 0.00437783  := 'r_Pt_150K+r_Sn_150K-reff'
     sigma2 =  0.00468176 +/- 6.8262e-04  := 'ss_Pt_150K+ss_Sn_150K'

 dataset 33:
 = Path 'pfzylcertf' = Pt LIII Edge
    feffdat file = ./feffinp/PtL3-Ru/feff0001.dat, from feff run 'PtL3-Ru'
    geometry  atom      x        y        z      ipot
              Pt       0.0000,  0.0000,  0.0000  0 (absorber)
              Ru       0.0000,  1.9269,  1.9269  2
     reff   =  2.72500000
     degen  =  1.00000000
     n*s02  =  0.40677429  := 'amp_Pt*n_PtRu/x_Pt'
     e0     =  8.67973581 +/- 0.52327237  := 'enot_Pt'
     r      =  2.71375062 +/- 0.00543157  := 'reff + r_Pt_200K+r_Ru_200K-reff'
     deltar = -0.01124938 +/- 0.00543157  := 'r_Pt_200K+r_Ru_200K-reff'
     sigma2 =  0.00448050 +/- 4.2796e-04  := 'ss_Pt_200K+ss_Ru_200K'

 = Path 'pamnjuqss6' = Pt LIII Edge
    feffdat file = ./feffinp/PtL3-Rh/feff0001.dat, from feff run 'PtL3-Rh'
    geometry  atom      x        y        z      ipot
              Pt       0.0000,  0.0000,  0.0000  0 (absorber)
              Rh       0.0000,  1.9311,  1.9311  2
     reff   =  2.73100000
     degen  =  1.00000000
     n*s02  =  1.73688409  := 'amp_Pt*n_PtRh/x_Pt'
     e0     =  8.67973581 +/- 0.52327237  := 'enot_Pt'
     r      =  2.73968184 +/- 0.00556751  := 'reff + r_Pt_200K+r_Rh_200K-reff'
     deltar =  0.00868184 +/- 0.00556751  := 'r_Pt_200K+r_Rh_200K-reff'
     sigma2 =  0.00470214 +/- 3.7379e-04  := 'ss_Pt_200K+ss_Rh_200K'

 = Path 'psqdgt7gxs' = Pt LIII Edge
    feffdat file = ./feffinp/PtL3-Pd/feff0001.dat, from feff run 'PtL3-Pd'
    geometry  atom      x        y        z      ipot
              Pt       0.0000,  0.0000,  0.0000  0 (absorber)
              Pd       0.0000,  1.9523,  1.9523  2
     reff   =  2.76100000
     degen  =  1.00000000
     n*s02  =  2.06280998  := 'amp_Pt*n_PtPd/x_Pt'
     e0     =  8.67973581 +/- 0.52327237  := 'enot_Pt'
     r      =  2.76718375 +/- 0.00328611  := 'reff + r_Pt_200K+r_Pd_200K-reff'
     deltar =  0.00618375 +/- 0.00328611  := 'r_Pt_200K+r_Pd_200K-reff'
     sigma2 =  0.00473446 +/- 3.3505e-04  := 'ss_Pt_200K+ss_Pd_200K'

 = Path 'p3pfqev33x' = Pt LIII Edge
    feffdat file = ./feffinp/PtL3-Ir/feff0001.dat, from feff run 'PtL3-Ir'
    geometry  atom      x        y        z      ipot
              Pt       0.0000,  0.0000,  0.0000  0 (absorber)
              Ir       0.0000,  1.9403,  1.9403  2
     reff   =  2.74400000
     degen  =  1.00000000
     n*s02  =  3.5291e-05  := 'amp_Pt*n_PtIr/x_Pt'
     e0     =  8.67973581 +/- 0.52327237  := 'enot_Pt'
     r      =  2.72040723 +/- 0.00382391  := 'reff + r_Pt_200K+r_Ir_200K-reff'
     deltar = -0.02359277 +/- 0.00382391  := 'r_Pt_200K+r_Ir_200K-reff'
     sigma2 =  0.00619614 +/- 4.7628e-04  := 'ss_Pt_200K+ss_Ir_200K'

 = Path 'p2emrxnnct' = Pt LIII Edge
    feffdat file = ./feffinp/PtL3-Pt/feff0001.dat, from feff run 'PtL3-Pt'
    geometry  atom      x        y        z      ipot
              Pt       0.0000,  0.0000,  0.0000  0 (absorber)
              Pt       0.0000,  1.9601,  1.9601  2
     reff   =  2.77200000
     degen  =  1.00000000
     n*s02  =  1.69689480 +/- 0.37179415  := 'amp_Pt*n_PtPt/x_Pt'
     e0     =  8.67973581 +/- 0.52327237  := 'enot_Pt'
     r      =  2.76139860 +/- 0.00672295  := 'reff + r_Pt_200K+r_Pt_200K-reff'
     deltar = -0.01060140 +/- 0.00672295  := 'r_Pt_200K+r_Pt_200K-reff'
     sigma2 =  0.00400302 +/- 5.6106e-04  := 'ss_Pt_200K+ss_Pt_200K'

 = Path 'p5gef2goox' = Pt LIII Edge
    feffdat file = ./feffinp/PtL3-Sn/feff0001.dat, from feff run 'PtL3-Sn'
    geometry  atom      x        y        z      ipot
              Pt       0.0000,  0.0000,  0.0000  0 (absorber)
              Sn       0.0000,  2.0237,  2.0237  2
     reff   =  2.86200000
     degen  =  1.00000000
     n*s02  =  1.87083273 +/- 0.31082306  := 'amp_Pt*n_PtSn/x_Pt'
     e0     =  8.67973581 +/- 0.52327237  := 'enot_Pt'
     r      =  2.81936551 +/- 0.00459877  := 'reff + r_Pt_200K+r_Sn_200K-reff'
     deltar = -0.04263449 +/- 0.00459877  := 'r_Pt_200K+r_Sn_200K-reff'
     sigma2 =  0.00532855 +/- 7.2399e-04  := 'ss_Pt_200K+ss_Sn_200K'

 dataset 34:
 = Path 'pfzylcertf' = Pt LIII Edge
    feffdat file = ./feffinp/PtL3-Ru/feff0001.dat, from feff run 'PtL3-Ru'
    geometry  atom      x        y        z      ipot
              Pt       0.0000,  0.0000,  0.0000  0 (absorber)
              Ru       0.0000,  1.9269,  1.9269  2
     reff   =  2.72500000
     degen  =  1.00000000
     n*s02  =  0.40677429  := 'amp_Pt*n_PtRu/x_Pt'
     e0     =  8.67973581 +/- 0.52327237  := 'enot_Pt'
     r      =  2.71014284 +/- 0.00647185  := 'reff + r_Pt_300K+r_Ru_300K-reff'
     deltar = -0.01485716 +/- 0.00647185  := 'r_Pt_300K+r_Ru_300K-reff'
     sigma2 =  0.00566436 +/- 5.6731e-04  := 'ss_Pt_300K+ss_Ru_300K'

 = Path 'pamnjuqss6' = Pt LIII Edge
    feffdat file = ./feffinp/PtL3-Rh/feff0001.dat, from feff run 'PtL3-Rh'
    geometry  atom      x        y        z      ipot
              Pt       0.0000,  0.0000,  0.0000  0 (absorber)
              Rh       0.0000,  1.9311,  1.9311  2
     reff   =  2.73100000
     degen  =  1.00000000
     n*s02  =  1.73688409  := 'amp_Pt*n_PtRh/x_Pt'
     e0     =  8.67973581 +/- 0.52327237  := 'enot_Pt'
     r      =  2.74082810 +/- 0.00636205  := 'reff + r_Pt_300K+r_Rh_300K-reff'
     deltar =  0.00982810 +/- 0.00636205  := 'r_Pt_300K+r_Rh_300K-reff'
     sigma2 =  0.00611492 +/- 4.9661e-04  := 'ss_Pt_300K+ss_Rh_300K'

 = Path 'psqdgt7gxs' = Pt LIII Edge
    feffdat file = ./feffinp/PtL3-Pd/feff0001.dat, from feff run 'PtL3-Pd'
    geometry  atom      x        y        z      ipot
              Pt       0.0000,  0.0000,  0.0000  0 (absorber)
              Pd       0.0000,  1.9523,  1.9523  2
     reff   =  2.76100000
     degen  =  1.00000000
     n*s02  =  2.06280998  := 'amp_Pt*n_PtPd/x_Pt'
     e0     =  8.67973581 +/- 0.52327237  := 'enot_Pt'
     r      =  2.76408449 +/- 0.00405617  := 'reff + r_Pt_300K+r_Pd_300K-reff'
     deltar =  0.00308449 +/- 0.00405617  := 'r_Pt_300K+r_Pd_300K-reff'
     sigma2 =  0.00596056 +/- 4.1412e-04  := 'ss_Pt_300K+ss_Pd_300K'

 = Path 'p3pfqev33x' = Pt LIII Edge
    feffdat file = ./feffinp/PtL3-Ir/feff0001.dat, from feff run 'PtL3-Ir'
    geometry  atom      x        y        z      ipot
              Pt       0.0000,  0.0000,  0.0000  0 (absorber)
              Ir       0.0000,  1.9403,  1.9403  2
     reff   =  2.74400000
     degen  =  1.00000000
     n*s02  =  3.5291e-05  := 'amp_Pt*n_PtIr/x_Pt'
     e0     =  8.67973581 +/- 0.52327237  := 'enot_Pt'
     r      =  2.71786638 +/- 0.00447566  := 'reff + r_Pt_300K+r_Ir_300K-reff'
     deltar = -0.02613362 +/- 0.00447566  := 'r_Pt_300K+r_Ir_300K-reff'
     sigma2 =  0.00702960 +/- 5.5154e-04  := 'ss_Pt_300K+ss_Ir_300K'

 = Path 'p2emrxnnct' = Pt LIII Edge
    feffdat file = ./feffinp/PtL3-Pt/feff0001.dat, from feff run 'PtL3-Pt'
    geometry  atom      x        y        z      ipot
              Pt       0.0000,  0.0000,  0.0000  0 (absorber)
              Pt       0.0000,  1.9601,  1.9601  2
     reff   =  2.77200000
     degen  =  1.00000000
     n*s02  =  1.69689480 +/- 0.37179415  := 'amp_Pt*n_PtPt/x_Pt'
     e0     =  8.67973581 +/- 0.52327237  := 'enot_Pt'
     r      =  2.76084850 +/- 0.00765692  := 'reff + r_Pt_300K+r_Pt_300K-reff'
     deltar = -0.01115150 +/- 0.00765692  := 'r_Pt_300K+r_Pt_300K-reff'
     sigma2 =  0.00492518 +/- 6.8067e-04  := 'ss_Pt_300K+ss_Pt_300K'

 = Path 'p5gef2goox' = Pt LIII Edge
    feffdat file = ./feffinp/PtL3-Sn/feff0001.dat, from feff run 'PtL3-Sn'
    geometry  atom      x        y        z      ipot
              Pt       0.0000,  0.0000,  0.0000  0 (absorber)
              Sn       0.0000,  2.0237,  2.0237  2
     reff   =  2.86200000
     degen  =  1.00000000
     n*s02  =  1.87083273 +/- 0.31082306  := 'amp_Pt*n_PtSn/x_Pt'
     e0     =  8.67973581 +/- 0.52327237  := 'enot_Pt'
     r      =  2.81583360 +/- 0.00760954  := 'reff + r_Pt_300K+r_Sn_300K-reff'
     deltar = -0.04616640 +/- 0.00760954  := 'r_Pt_300K+r_Sn_300K-reff'
     sigma2 =  0.00752604 +/- 9.6306e-04  := 'ss_Pt_300K+ss_Sn_300K'

 dataset 35:
 = Path 'pfzylcertf' = Pt LIII Edge
    feffdat file = ./feffinp/PtL3-Ru/feff0001.dat, from feff run 'PtL3-Ru'
    geometry  atom      x        y        z      ipot
              Pt       0.0000,  0.0000,  0.0000  0 (absorber)
              Ru       0.0000,  1.9269,  1.9269  2
     reff   =  2.72500000
     degen  =  1.00000000
     n*s02  =  0.40677429  := 'amp_Pt*n_PtRu/x_Pt'
     e0     =  8.67973581 +/- 0.52327237  := 'enot_Pt'
     r      =  2.70964576 +/- 0.00721805  := 'reff + r_Pt_100C+r_Ru_100C-reff'
     deltar = -0.01535424 +/- 0.00721805  := 'r_Pt_100C+r_Ru_100C-reff'
     sigma2 =  0.00743460 +/- 6.9376e-04  := 'ss_Pt_100C+ss_Ru_100C'

 = Path 'pamnjuqss6' = Pt LIII Edge
    feffdat file = ./feffinp/PtL3-Rh/feff0001.dat, from feff run 'PtL3-Rh'
    geometry  atom      x        y        z      ipot
              Pt       0.0000,  0.0000,  0.0000  0 (absorber)
              Rh       0.0000,  1.9311,  1.9311  2
     reff   =  2.73100000
     degen  =  1.00000000
     n*s02  =  1.73688409  := 'amp_Pt*n_PtRh/x_Pt'
     e0     =  8.67973581 +/- 0.52327237  := 'enot_Pt'
     r      =  2.73633543 +/- 0.00686206  := 'reff + r_Pt_100C+r_Rh_100C-reff'
     deltar =  0.00533543 +/- 0.00686206  := 'r_Pt_100C+r_Rh_100C-reff'
     sigma2 =  0.00783807 +/- 5.9942e-04  := 'ss_Pt_100C+ss_Rh_100C'

 = Path 'psqdgt7gxs' = Pt LIII Edge
    feffdat file = ./feffinp/PtL3-Pd/feff0001.dat, from feff run 'PtL3-Pd'
    geometry  atom      x        y        z      ipot
              Pt       0.0000,  0.0000,  0.0000  0 (absorber)
              Pd       0.0000,  1.9523,  1.9523  2
     reff   =  2.76100000
     degen  =  1.00000000
     n*s02  =  2.06280998  := 'amp_Pt*n_PtPd/x_Pt'
     e0     =  8.67973581 +/- 0.52327237  := 'enot_Pt'
     r      =  2.75914220 +/- 0.00473265  := 'reff + r_Pt_100C+r_Pd_100C-reff'
     deltar = -0.00185780 +/- 0.00473265  := 'r_Pt_100C+r_Pd_100C-reff'
     sigma2 =  0.00806245 +/- 5.0104e-04  := 'ss_Pt_100C+ss_Pd_100C'

 = Path 'p3pfqev33x' = Pt LIII Edge
    feffdat file = ./feffinp/PtL3-Ir/feff0001.dat, from feff run 'PtL3-Ir'
    geometry  atom      x        y        z      ipot
              Pt       0.0000,  0.0000,  0.0000  0 (absorber)
              Ir       0.0000,  1.9403,  1.9403  2
     reff   =  2.74400000
     degen  =  1.00000000
     n*s02  =  3.5291e-05  := 'amp_Pt*n_PtIr/x_Pt'
     e0     =  8.67973581 +/- 0.52327237  := 'enot_Pt'
     r      =  2.71425230 +/- 0.00511055  := 'reff + r_Pt_100C+r_Ir_100C-reff'
     deltar = -0.02974770 +/- 0.00511055  := 'r_Pt_100C+r_Ir_100C-reff'
     sigma2 =  0.00848113 +/- 6.1709e-04  := 'ss_Pt_100C+ss_Ir_100C'
