Repository: masasnakamura/2025_ACSNanosciAu_EXAFS

# 2025_ACSNanosciAu_EXAFS

## Related paper
- Journal : ACS Nanoscience Au
- DOI :
- Title : Unravelling Element-Selective Local Structures in Multi-Element Alloy Nanoparticles with EXAFS

## Overview
This repository contains python scripts developed for EXAFS fitting analysis of multi-element alloy (high-entropy alloy / compositionally complex alloy) nanoparticles.
Simultaneous fitting of multiple data at different absorption edges and temperatures is performed while imposing constraints based on physically reasonable and interpretable assumptions.
The details of the procedure is discussed in the article above.
The code requires xraylarch version 0.9.65.

File: examples/out/SnPGM/trial1/SnPGM_fit.txt (part 9 of 9)
start: 2025-01-24 02:58:00.295939
 = Path 'p2emrxnnct' = Pt LIII Edge
    feffdat file = ./feffinp/PtL3-Pt/feff0001.dat, from feff run 'PtL3-Pt'
    geometry  atom      x        y        z      ipot
              Pt       0.0000,  0.0000,  0.0000  0 (absorber)
              Pt       0.0000,  1.9601,  1.9601  2
     reff   =  2.77200000
     degen  =  1.00000000
     n*s02  =  1.69689480 +/- 0.37179415  := 'amp_Pt*n_PtPt/x_Pt'
     e0     =  8.67973581 +/- 0.52327237  := 'enot_Pt'
     r      =  2.75501933 +/- 0.00857507  := 'reff + r_Pt_100C+r_Pt_100C-reff'
     deltar = -0.01698067 +/- 0.00857507  := 'r_Pt_100C+r_Pt_100C-reff'
     sigma2 =  0.00642708 +/- 8.0380e-04  := 'ss_Pt_100C+ss_Pt_100C'

 = Path 'p5gef2goox' = Pt LIII Edge
    feffdat file = ./feffinp/PtL3-Sn/feff0001.dat, from feff run 'PtL3-Sn'
    geometry  atom      x        y        z      ipot
              Pt       0.0000,  0.0000,  0.0000  0 (absorber)
              Sn       0.0000,  2.0237,  2.0237  2
     reff   =  2.86200000
     degen  =  1.00000000
     n*s02  =  1.87083273 +/- 0.31082306  := 'amp_Pt*n_PtSn/x_Pt'
     e0     =  8.67973581 +/- 0.52327237  := 'enot_Pt'
     r      =  2.81897899 +/- 0.01075268  := 'reff + r_Pt_100C+r_Sn_100C-reff'
     deltar = -0.04302101 +/- 0.01075268  := 'r_Pt_100C+r_Sn_100C-reff'
     sigma2 =  0.01035334 +/- 0.00132987  := 'ss_Pt_100C+ss_Sn_100C'

 dataset 36:
 = Path 'p23pi767nm' = Sn K Edge
    feffdat file = ./feffinp/SnK-Ru/feff0001.dat, from feff run 'SnK-Ru'
    geometry  atom      x        y        z      ipot
              Sn       0.0000,  0.0000,  0.0000  0 (absorber)
              Ru       0.0000,  1.9905,  1.9905  2
     reff   =  2.81500000
     degen  =  1.00000000
     n*s02  =  1.24482337  := 'amp_Sn*n_SnRu/x_Sn'
     e0     =  12.1239630 +/- 1.11962363  := 'enot_Sn'
     r      =  2.77562589 +/- 0.00664558  := 'reff + r_Sn_008K+r_Ru_008K-reff'
     deltar = -0.03937411 +/- 0.00664558  := 'r_Sn_008K+r_Ru_008K-reff'
     sigma2 =  0.00400541 +/- 5.6886e-04  := 'ss_Sn_008K+ss_Ru_008K'

 = Path 'prk5jrtmxk' = Sn K Edge
    feffdat file = ./feffinp/SnK-Rh/feff0001.dat, from feff run 'SnK-Rh'
    geometry  atom      x        y        z      ipot
              Sn       0.0000,  0.0000,  0.0000  0 (absorber)
              Rh      -1.9947,  0.0000,  1.9947  2
     reff   =  2.82100000
     degen  =  1.00000000
     n*s02  =  1.95025604  := 'amp_Sn*n_SnRh/x_Sn'
     e0     =  12.1239630 +/- 1.11962363  := 'enot_Sn'
     r      =  2.79949732 +/- 0.00486176  := 'reff + r_Sn_008K+r_Rh_008K-reff'
     deltar = -0.02150268 +/- 0.00486176  := 'r_Sn_008K+r_Rh_008K-reff'
     sigma2 =  0.00408752 +/- 5.9070e-04  := 'ss_Sn_008K+ss_Rh_008K'

 = Path 'pfkypic3d3' = Sn K Edge
    feffdat file = ./feffinp/SnK-Pd/feff0001.dat, from feff run 'SnK-Pd'
    geometry  atom      x        y        z      ipot
              Sn       0.0000,  0.0000,  0.0000  0 (absorber)
              Pd       0.0000,  2.0160,  2.0160  2
     reff   =  2.85100000
     degen  =  1.00000000
     n*s02  =  0.21075290  := 'amp_Sn*n_SnPd/x_Sn'
     e0     =  12.1239630 +/- 1.11962363  := 'enot_Sn'
     r      =  2.82749633 +/- 0.00579016  := 'reff + r_Sn_008K+r_Pd_008K-reff'
     deltar = -0.02350367 +/- 0.00579016  := 'r_Sn_008K+r_Pd_008K-reff'
     sigma2 =  0.00401776 +/- 5.9015e-04  := 'ss_Sn_008K+ss_Pd_008K'

 = Path 'plowh6agvl' = Sn K Edge
    feffdat file = ./feffinp/SnK-Ir/feff0001.dat, from feff run 'SnK-Ir'
    geometry  atom      x        y        z      ipot
              Sn       0.0000,  0.0000,  0.0000  0 (absorber)
              Ir       0.0000,  2.0039,  2.0039  2
     reff   =  2.83400000
     degen  =  1.00000000
     n*s02  =  4.2553e-04  := 'amp_Sn*n_SnIr/x_Sn'
     e0     =  12.1239630 +/- 1.11962363  := 'enot_Sn'
     r      =  2.77911148 +/- 0.00733808  := 'reff + r_Sn_008K+r_Ir_008K-reff'
     deltar = -0.05488852 +/- 0.00733808  := 'r_Sn_008K+r_Ir_008K-reff'
     sigma2 =  0.00590770 +/- 6.1642e-04  := 'ss_Sn_008K+ss_Ir_008K'

 = Path 'pjhbaxdbjz' = Sn K Edge
    feffdat file = ./feffinp/SnK-Pt/feff0001.dat, from feff run 'SnK-Pt'
    geometry  atom      x        y        z      ipot
              Sn       0.0000,  0.0000,  0.0000  0 (absorber)
              Pt       0.0000,  2.0237,  2.0237  2
     reff   =  2.86200000
     degen  =  1.00000000
     n*s02  =  1.73558936  := 'amp_Sn*n_SnPt/x_Sn'
     e0     =  12.1239630 +/- 1.11962363  := 'enot_Sn'
     r      =  2.81999356 +/- 0.00370180  := 'reff + r_Sn_008K+r_Pt_008K-reff'
     deltar = -0.04200644 +/- 0.00370180  := 'r_Sn_008K+r_Pt_008K-reff'
     sigma2 =  0.00351042 +/- 6.4255e-04  := 'ss_Sn_008K+ss_Pt_008K'

 = Path 'pcvgcrlxfu' = Sn K Edge
    feffdat file = ./feffinp/SnK-Sn/feff0001.dat, from feff run 'SnK-Sn'
    geometry  atom      x        y        z      ipot
              Sn       0.0000,  0.0000,  0.0000  0 (absorber)
              Sn       0.0000,  2.0874,  2.0874  2
     reff   =  2.95200000
     degen  =  1.00000000
     n*s02  =  1.09276430 +/- 0.29758752  := 'amp_Sn*n_SnSn/x_Sn'
     e0     =  12.1239630 +/- 1.11962363  := 'enot_Sn'
     r      =  2.87859496 +/- 0.00911480  := 'reff + r_Sn_008K+r_Sn_008K-reff'
     deltar = -0.07340504 +/- 0.00911480  := 'r_Sn_008K+r_Sn_008K-reff'
     sigma2 =  0.00454146 +/- 0.00117807  := 'ss_Sn_008K+ss_Sn_008K'

 dataset 37:
 = Path 'p23pi767nm' = Sn K Edge
    feffdat file = ./feffinp/SnK-Ru/feff0001.dat, from feff run 'SnK-Ru'
    geometry  atom      x        y        z      ipot
              Sn       0.0000,  0.0000,  0.0000  0 (absorber)
              Ru       0.0000,  1.9905,  1.9905  2
     reff   =  2.81500000
     degen  =  1.00000000
     n*s02  =  1.24482337  := 'amp_Sn*n_SnRu/x_Sn'
     e0     =  12.1239630 +/- 1.11962363  := 'enot_Sn'
     r      =  2.77959242 +/- 0.00599380  := 'reff + r_Sn_050K+r_Ru_050K-reff'
     deltar = -0.03540758 +/- 0.00599380  := 'r_Sn_050K+r_Ru_050K-reff'
     sigma2 =  0.00411715 +/- 5.2595e-04  := 'ss_Sn_050K+ss_Ru_050K'

 = Path 'prk5jrtmxk' = Sn K Edge
    feffdat file = ./feffinp/SnK-Rh/feff0001.dat, from feff run 'SnK-Rh'
    geometry  atom      x        y        z      ipot
              Sn       0.0000,  0.0000,  0.0000  0 (absorber)
              Rh      -1.9947,  0.0000,  1.9947  2
     reff   =  2.82100000
     degen  =  1.00000000
     n*s02  =  1.95025604  := 'amp_Sn*n_SnRh/x_Sn'
     e0     =  12.1239630 +/- 1.11962363  := 'enot_Sn'
     r      =  2.80140352 +/- 0.00457058  := 'reff + r_Sn_050K+r_Rh_050K-reff'
     deltar = -0.01959648 +/- 0.00457058  := 'r_Sn_050K+r_Rh_050K-reff'
     sigma2 =  0.00403263 +/- 5.6408e-04  := 'ss_Sn_050K+ss_Rh_050K'

 = Path 'pfkypic3d3' = Sn K Edge
    feffdat file = ./feffinp/SnK-Pd/feff0001.dat, from feff run 'SnK-Pd'
    geometry  atom      x        y        z      ipot
              Sn       0.0000,  0.0000,  0.0000  0 (absorber)
              Pd       0.0000,  2.0160,  2.0160  2
     reff   =  2.85100000
     degen  =  1.00000000
     n*s02  =  0.21075290  := 'amp_Sn*n_SnPd/x_Sn'
     e0     =  12.1239630 +/- 1.11962363  := 'enot_Sn'
     r      =  2.82906286 +/- 0.00561146  := 'reff + r_Sn_050K+r_Pd_050K-reff'
     deltar = -0.02193714 +/- 0.00561146  := 'r_Sn_050K+r_Pd_050K-reff'
     sigma2 =  0.00390780 +/- 5.6149e-04  := 'ss_Sn_050K+ss_Pd_050K'

 = Path 'plowh6agvl' = Sn K Edge
    feffdat file = ./feffinp/SnK-Ir/feff0001.dat, from feff run 'SnK-Ir'
    geometry  atom      x        y        z      ipot
              Sn       0.0000,  0.0000,  0.0000  0 (absorber)
              Ir       0.0000,  2.0039,  2.0039  2
     reff   =  2.83400000
     degen  =  1.00000000
     n*s02  =  4.2553e-04  := 'amp_Sn*n_SnIr/x_Sn'
     e0     =  12.1239630 +/- 1.11962363  := 'enot_Sn'
     r      =  2.78289917 +/- 0.00707521  := 'reff + r_Sn_050K+r_Ir_050K-reff'
     deltar = -0.05110083 +/- 0.00707521  := 'r_Sn_050K+r_Ir_050K-reff'
     sigma2 =  0.00604383 +/- 5.7225e-04  := 'ss_Sn_050K+ss_Ir_050K'

 = Path 'pjhbaxdbjz' = Sn K Edge
    feffdat file = ./feffinp/SnK-Pt/feff0001.dat, from feff run 'SnK-Pt'
    geometry  atom      x        y        z      ipot
              Sn       0.0000,  0.0000,  0.0000  0 (absorber)
              Pt       0.0000,  2.0237,  2.0237  2
     reff   =  2.86200000
     degen  =  1.00000000
     n*s02  =  1.73558936  := 'amp_Sn*n_SnPt/x_Sn'
     e0     =  12.1239630 +/- 1.11962363  := 'enot_Sn'
     r      =  2.81985643 +/- 0.00339198  := 'reff + r_Sn_050K+r_Pt_050K-reff'
     deltar = -0.04214357 +/- 0.00339198  := 'r_Sn_050K+r_Pt_050K-reff'
     sigma2 =  0.00347135 +/- 6.0201e-04  := 'ss_Sn_050K+ss_Pt_050K'

 = Path 'pcvgcrlxfu' = Sn K Edge
    feffdat file = ./feffinp/SnK-Sn/feff0001.dat, from feff run 'SnK-Sn'
    geometry  atom      x        y        z      ipot
              Sn       0.0000,  0.0000,  0.0000  0 (absorber)
              Sn       0.0000,  2.0874,  2.0874  2
     reff   =  2.95200000
     degen  =  1.00000000
     n*s02  =  1.09276430 +/- 0.29758752  := 'amp_Sn*n_SnSn/x_Sn'
     e0     =  12.1239630 +/- 1.11962363  := 'enot_Sn'
     r      =  2.88432179 +/- 0.00866659  := 'reff + r_Sn_050K+r_Sn_050K-reff'
     deltar = -0.06767821 +/- 0.00866659  := 'r_Sn_050K+r_Sn_050K-reff'
     sigma2 =  0.00434503 +/- 0.00112576  := 'ss_Sn_050K+ss_Sn_050K'

 dataset 38:
 = Path 'p23pi767nm' = Sn K Edge
    feffdat file = ./feffinp/SnK-Ru/feff0001.dat, from feff run 'SnK-Ru'
    geometry  atom      x        y        z      ipot
              Sn       0.0000,  0.0000,  0.0000  0 (absorber)
              Ru       0.0000,  1.9905,  1.9905  2
     reff   =  2.81500000
     degen  =  1.00000000
     n*s02  =  1.24482337  := 'amp_Sn*n_SnRu/x_Sn'
     e0     =  12.1239630 +/- 1.11962363  := 'enot_Sn'
     r      =  2.77745686 +/- 0.00672797  := 'reff + r_Sn_100K+r_Ru_100K-reff'
     deltar = -0.03754314 +/- 0.00672797  := 'r_Sn_100K+r_Ru_100K-reff'
     sigma2 =  0.00434263 +/- 5.5535e-04  := 'ss_Sn_100K+ss_Ru_100K'

 = Path 'prk5jrtmxk' = Sn K Edge
    feffdat file = ./feffinp/SnK-Rh/feff0001.dat, from feff run 'SnK-Rh'
    geometry  atom      x        y        z      ipot
              Sn       0.0000,  0.0000,  0.0000  0 (absorber)
              Rh      -1.9947,  0.0000,  1.9947  2
     reff   =  2.82100000
     degen  =  1.00000000
     n*s02  =  1.95025604  := 'amp_Sn*n_SnRh/x_Sn'
     e0     =  12.1239630 +/- 1.11962363  := 'enot_Sn'
     r      =  2.80300714 +/- 0.00480522  := 'reff + r_Sn_100K+r_Rh_100K-reff'
     deltar = -0.01799286 +/- 0.00480522  := 'r_Sn_100K+r_Rh_100K-reff'
     sigma2 =  0.00444912 +/- 5.9456e-04  := 'ss_Sn_100K+ss_Rh_100K'

 = Path 'pfkypic3d3' = Sn K Edge
    feffdat file = ./feffinp/SnK-Pd/feff0001.dat, from feff run 'SnK-Pd'
    geometry  atom      x        y        z      ipot
              Sn       0.0000,  0.0000,  0.0000  0 (absorber)
              Pd       0.0000,  2.0160,  2.0160  2
     reff   =  2.85100000
     degen  =  1.00000000
     n*s02  =  0.21075290  := 'amp_Sn*n_SnPd/x_Sn'
     e0     =  12.1239630 +/- 1.11962363  := 'enot_Sn'
     r      =  2.82864203 +/- 0.00565824  := 'reff + r_Sn_100K+r_Pd_100K-reff'
     deltar = -0.02235797 +/- 0.00565824  := 'r_Sn_100K+r_Pd_100K-reff'
     sigma2 =  0.00449871 +/- 5.9362e-04  := 'ss_Sn_100K+ss_Pd_100K'

 = Path 'plowh6agvl' = Sn K Edge
    feffdat file = ./feffinp/SnK-Ir/feff0001.dat, from feff run 'SnK-Ir'
    geometry  atom      x        y        z      ipot
              Sn       0.0000,  0.0000,  0.0000  0 (absorber)
              Ir       0.0000,  2.0039,  2.0039  2
     reff   =  2.83400000
     degen  =  1.00000000
     n*s02  =  4.2553e-04  := 'amp_Sn*n_SnIr/x_Sn'
     e0     =  12.1239630 +/- 1.11962363  := 'enot_Sn'
     r      =  2.78157364 +/- 0.00728329  := 'reff + r_Sn_100K+r_Ir_100K-reff'
     deltar = -0.05242636 +/- 0.00728329  := 'r_Sn_100K+r_Ir_100K-reff'
     sigma2 =  0.00657488 +/- 6.0736e-04  := 'ss_Sn_100K+ss_Ir_100K'

 = Path 'pjhbaxdbjz' = Sn K Edge
    feffdat file = ./feffinp/SnK-Pt/feff0001.dat, from feff run 'SnK-Pt'
    geometry  atom      x        y        z      ipot
              Sn       0.0000,  0.0000,  0.0000  0 (absorber)
              Pt       0.0000,  2.0237,  2.0237  2
     reff   =  2.86200000
     degen  =  1.00000000
     n*s02  =  1.73558936  := 'amp_Sn*n_SnPt/x_Sn'
     e0     =  12.1239630 +/- 1.11962363  := 'enot_Sn'
     r      =  2.82049545 +/- 0.00362605  := 'reff + r_Sn_100K+r_Pt_100K-reff'
     deltar = -0.04150455 +/- 0.00362605  := 'r_Sn_100K+r_Pt_100K-reff'
     sigma2 =  0.00402226 +/- 6.2458e-04  := 'ss_Sn_100K+ss_Pt_100K'

 = Path 'pcvgcrlxfu' = Sn K Edge
    feffdat file = ./feffinp/SnK-Sn/feff0001.dat, from feff run 'SnK-Sn'
    geometry  atom      x        y        z      ipot
              Sn       0.0000,  0.0000,  0.0000  0 (absorber)
              Sn       0.0000,  2.0874,  2.0874  2
     reff   =  2.95200000
     degen  =  1.00000000
     n*s02  =  1.09276430 +/- 0.29758752  := 'amp_Sn*n_SnSn/x_Sn'
     e0     =  12.1239630 +/- 1.11962363  := 'enot_Sn'
     r      =  2.88540412 +/- 0.00897406  := 'reff + r_Sn_100K+r_Sn_100K-reff'
     deltar = -0.06659588 +/- 0.00897406  := 'r_Sn_100K+r_Sn_100K-reff'
     sigma2 =  0.00489099 +/- 0.00117376  := 'ss_Sn_100K+ss_Sn_100K'

 dataset 39:
 = Path 'p23pi767nm' = Sn K Edge
    feffdat file = ./feffinp/SnK-Ru/feff0001.dat, from feff run 'SnK-Ru'
    geometry  atom      x        y        z      ipot
              Sn       0.0000,  0.0000,  0.0000  0 (absorber)
              Ru       0.0000,  1.9905,  1.9905  2
     reff   =  2.81500000
     degen  =  1.00000000
     n*s02  =  1.24482337  := 'amp_Sn*n_SnRu/x_Sn'
     e0     =  12.1239630 +/- 1.11962363  := 'enot_Sn'
     r      =  2.77722236 +/- 0.00731159  := 'reff + r_Sn_150K+r_Ru_150K-reff'
     deltar = -0.03777764 +/- 0.00731159  := 'r_Sn_150K+r_Ru_150K-reff'
     sigma2 =  0.00527080 +/- 6.2229e-04  := 'ss_Sn_150K+ss_Ru_150K'

 = Path 'prk5jrtmxk' = Sn K Edge
    feffdat file = ./feffinp/SnK-Rh/feff0001.dat, from feff run 'SnK-Rh'
    geometry  atom      x        y        z      ipot
              Sn       0.0000,  0.0000,  0.0000  0 (absorber)
              Rh      -1.9947,  0.0000,  1.9947  2
     reff   =  2.82100000
     degen  =  1.00000000
     n*s02  =  1.95025604  := 'amp_Sn*n_SnRh/x_Sn'
     e0     =  12.1239630 +/- 1.11962363  := 'enot_Sn'
     r      =  2.80224580 +/- 0.00561114  := 'reff + r_Sn_150K+r_Rh_150K-reff'
     deltar = -0.01875420 +/- 0.00561114  := 'r_Sn_150K+r_Rh_150K-reff'
     sigma2 =  0.00531880 +/- 6.5642e-04  := 'ss_Sn_150K+ss_Rh_150K'

 = Path 'pfkypic3d3' = Sn K Edge
    feffdat file = ./feffinp/SnK-Pd/feff0001.dat, from feff run 'SnK-Pd'
    geometry  atom      x        y        z      ipot
              Sn       0.0000,  0.0000,  0.0000  0 (absorber)
              Pd       0.0000,  2.0160,  2.0160  2
     reff   =  2.85100000
     degen  =  1.00000000
     n*s02  =  0.21075290  := 'amp_Sn*n_SnPd/x_Sn'
     e0     =  12.1239630 +/- 1.11962363  := 'enot_Sn'
     r      =  2.82939971 +/- 0.00638556  := 'reff + r_Sn_150K+r_Pd_150K-reff'
     deltar = -0.02160029 +/- 0.00638556  := 'r_Sn_150K+r_Pd_150K-reff'
     sigma2 =  0.00538361 +/- 6.5288e-04  := 'ss_Sn_150K+ss_Pd_150K'

 = Path 'plowh6agvl' = Sn K Edge
    feffdat file = ./feffinp/SnK-Ir/feff0001.dat, from feff run 'SnK-Ir'
    geometry  atom      x        y        z      ipot
              Sn       0.0000,  0.0000,  0.0000  0 (absorber)
              Ir       0.0000,  2.0039,  2.0039  2
     reff   =  2.83400000
     degen  =  1.00000000
     n*s02  =  4.2553e-04  := 'amp_Sn*n_SnIr/x_Sn'
     e0     =  12.1239630 +/- 1.11962363  := 'enot_Sn'
     r      =  2.78295050 +/- 0.00769268  := 'reff + r_Sn_150K+r_Ir_150K-reff'
     deltar = -0.05104950 +/- 0.00769268  := 'r_Sn_150K+r_Ir_150K-reff'
     sigma2 =  0.00703900 +/- 6.5328e-04  := 'ss_Sn_150K+ss_Ir_150K'

 = Path 'pjhbaxdbjz' = Sn K Edge
    feffdat file = ./feffinp/SnK-Pt/feff0001.dat, from feff run 'SnK-Pt'
    geometry  atom      x        y        z      ipot
              Sn       0.0000,  0.0000,  0.0000  0 (absorber)
              Pt       0.0000,  2.0237,  2.0237  2
     reff   =  2.86200000
     degen  =  1.00000000
     n*s02  =  1.73558936  := 'amp_Sn*n_SnPt/x_Sn'
     e0     =  12.1239630 +/- 1.11962363  := 'enot_Sn'
     r      =  2.82087024 +/- 0.00437783  := 'reff + r_Sn_150K+r_Pt_150K-reff'
     deltar = -0.04112976 +/- 0.00437783  := 'r_Sn_150K+r_Pt_150K-reff'
     sigma2 =  0.00468176 +/- 6.8262e-04  := 'ss_Sn_150K+ss_Pt_150K'

 = Path 'pcvgcrlxfu' = Sn K Edge
    feffdat file = ./feffinp/SnK-Sn/feff0001.dat, from feff run 'SnK-Sn'
    geometry  atom      x        y        z      ipot
              Sn       0.0000,  0.0000,  0.0000  0 (absorber)
              Sn       0.0000,  2.0874,  2.0874  2
     reff   =  2.95200000
     degen  =  1.00000000
     n*s02  =  1.09276430 +/- 0.29758752  := 'amp_Sn*n_SnSn/x_Sn'
     e0     =  12.1239630 +/- 1.11962363  := 'enot_Sn'
     r      =  2.88516530 +/- 0.01042021  := 'reff + r_Sn_150K+r_Sn_150K-reff'
     deltar = -0.06683470 +/- 0.01042021  := 'r_Sn_150K+r_Sn_150K-reff'
     sigma2 =  0.00604539 +/- 0.00128620  := 'ss_Sn_150K+ss_Sn_150K'

 dataset 40:
 = Path 'p23pi767nm' = Sn K Edge
    feffdat file = ./feffinp/SnK-Ru/feff0001.dat, from feff run 'SnK-Ru'
    geometry  atom      x        y        z      ipot
              Sn       0.0000,  0.0000,  0.0000  0 (absorber)
              Ru       0.0000,  1.9905,  1.9905  2
     reff   =  2.81500000
     degen  =  1.00000000
     n*s02  =  1.24482337  := 'amp_Sn*n_SnRu/x_Sn'
     e0     =  12.1239630 +/- 1.11962363  := 'enot_Sn'
     r      =  2.77171753 +/- 0.00780347  := 'reff + r_Sn_200K+r_Ru_200K-reff'
     deltar = -0.04328247 +/- 0.00780347  := 'r_Sn_200K+r_Ru_200K-reff'
     sigma2 =  0.00580603 +/- 6.8022e-04  := 'ss_Sn_200K+ss_Ru_200K'

 = Path 'prk5jrtmxk' = Sn K Edge
    feffdat file = ./feffinp/SnK-Rh/feff0001.dat, from feff run 'SnK-Rh'
    geometry  atom      x        y        z      ipot
              Sn       0.0000,  0.0000,  0.0000  0 (absorber)
              Rh      -1.9947,  0.0000,  1.9947  2
     reff   =  2.82100000
     degen  =  1.00000000
     n*s02  =  1.95025604  := 'amp_Sn*n_SnRh/x_Sn'
     e0     =  12.1239630 +/- 1.11962363  := 'enot_Sn'
     r      =  2.79764875 +/- 0.00583227  := 'reff + r_Sn_200K+r_Rh_200K-reff'
     deltar = -0.02335125 +/- 0.00583227  := 'r_Sn_200K+r_Rh_200K-reff'
     sigma2 =  0.00602767 +/- 6.9793e-04  := 'ss_Sn_200K+ss_Rh_200K'

 = Path 'pfkypic3d3' = Sn K Edge
    feffdat file = ./feffinp/SnK-Pd/feff0001.dat, from feff run 'SnK-Pd'
    geometry  atom      x        y        z      ipot
              Sn       0.0000,  0.0000,  0.0000  0 (absorber)
              Pd       0.0000,  2.0160,  2.0160  2
     reff   =  2.85100000
     degen  =  1.00000000
     n*s02  =  0.21075290  := 'amp_Sn*n_SnPd/x_Sn'
     e0     =  12.1239630 +/- 1.11962363  := 'enot_Sn'
     r      =  2.82515066 +/- 0.00649428  := 'reff + r_Sn_200K+r_Pd_200K-reff'
     deltar = -0.02584934 +/- 0.00649428  := 'r_Sn_200K+r_Pd_200K-reff'
     sigma2 =  0.00605999 +/- 6.7841e-04  := 'ss_Sn_200K+ss_Pd_200K'

 = Path 'plowh6agvl' = Sn K Edge
    feffdat file = ./feffinp/SnK-Ir/feff0001.dat, from feff run 'SnK-Ir'
    geometry  atom      x        y        z      ipot
              Sn       0.0000,  0.0000,  0.0000  0 (absorber)
              Ir       0.0000,  2.0039,  2.0039  2
     reff   =  2.83400000
     degen  =  1.00000000
     n*s02  =  4.2553e-04  := 'amp_Sn*n_SnIr/x_Sn'
     e0     =  12.1239630 +/- 1.11962363  := 'enot_Sn'
     r      =  2.77837414 +/- 0.00787355  := 'reff + r_Sn_200K+r_Ir_200K-reff'
     deltar = -0.05562586 +/- 0.00787355  := 'r_Sn_200K+r_Ir_200K-reff'
     sigma2 =  0.00752167 +/- 6.9665e-04  := 'ss_Sn_200K+ss_Ir_200K'

 = Path 'pjhbaxdbjz' = Sn K Edge
    feffdat file = ./feffinp/SnK-Pt/feff0001.dat, from feff run 'SnK-Pt'
    geometry  atom      x        y        z      ipot
              Sn       0.0000,  0.0000,  0.0000  0 (absorber)
              Pt       0.0000,  2.0237,  2.0237  2
     reff   =  2.86200000
     degen  =  1.00000000
     n*s02  =  1.73558936  := 'amp_Sn*n_SnPt/x_Sn'
     e0     =  12.1239630 +/- 1.11962363  := 'enot_Sn'
     r      =  2.81936551 +/- 0.00459877  := 'reff + r_Sn_200K+r_Pt_200K-reff'
     deltar = -0.04263449 +/- 0.00459877  := 'r_Sn_200K+r_Pt_200K-reff'
     sigma2 =  0.00532855 +/- 7.2399e-04  := 'ss_Sn_200K+ss_Pt_200K'

 = Path 'pcvgcrlxfu' = Sn K Edge
    feffdat file = ./feffinp/SnK-Sn/feff0001.dat, from feff run 'SnK-Sn'
    geometry  atom      x        y        z      ipot
              Sn       0.0000,  0.0000,  0.0000  0 (absorber)
              Sn       0.0000,  2.0874,  2.0874  2
     reff   =  2.95200000
     degen  =  1.00000000
     n*s02  =  1.09276430 +/- 0.29758752  := 'amp_Sn*n_SnSn/x_Sn'
     e0     =  12.1239630 +/- 1.11962363  := 'enot_Sn'
     r      =  2.87733242 +/- 0.01069184  := 'reff + r_Sn_200K+r_Sn_200K-reff'
     deltar = -0.07466758 +/- 0.01069184  := 'r_Sn_200K+r_Sn_200K-reff'
     sigma2 =  0.00665408 +/- 0.00134459  := 'ss_Sn_200K+ss_Sn_200K'

 dataset 41:
 = Path 'p23pi767nm' = Sn K Edge
    feffdat file = ./feffinp/SnK-Ru/feff0001.dat, from feff run 'SnK-Ru'
    geometry  atom      x        y        z      ipot
              Sn       0.0000,  0.0000,  0.0000  0 (absorber)
              Ru       0.0000,  1.9905,  1.9905  2
     reff   =  2.81500000
     degen  =  1.00000000
     n*s02  =  1.24482337  := 'amp_Sn*n_SnRu/x_Sn'
     e0     =  12.1239630 +/- 1.11962363  := 'enot_Sn'
     r      =  2.76512795 +/- 0.01119520  := 'reff + r_Sn_300K+r_Ru_300K-reff'
     deltar = -0.04987205 +/- 0.01119520  := 'r_Sn_300K+r_Ru_300K-reff'
     sigma2 =  0.00826522 +/- 0.00102631  := 'ss_Sn_300K+ss_Ru_300K'

 = Path 'prk5jrtmxk' = Sn K Edge
    feffdat file = ./feffinp/SnK-Rh/feff0001.dat, from feff run 'SnK-Rh'
    geometry  atom      x        y        z      ipot
              Sn       0.0000,  0.0000,  0.0000  0 (absorber)
              Rh      -1.9947,  0.0000,  1.9947  2
     reff   =  2.82100000
     degen  =  1.00000000
     n*s02  =  1.95025604  := 'amp_Sn*n_SnRh/x_Sn'
     e0     =  12.1239630 +/- 1.11962363  := 'enot_Sn'
     r      =  2.79581321 +/- 0.00889984  := 'reff + r_Sn_300K+r_Rh_300K-reff'
     deltar = -0.02518679 +/- 0.00889984  := 'r_Sn_300K+r_Rh_300K-reff'
     sigma2 =  0.00871578 +/- 0.00101574  := 'ss_Sn_300K+ss_Rh_300K'

 = Path 'pfkypic3d3' = Sn K Edge
    feffdat file = ./feffinp/SnK-Pd/feff0001.dat, from feff run 'SnK-Pd'
    geometry  atom      x        y        z      ipot
              Sn       0.0000,  0.0000,  0.0000  0 (absorber)
              Pd       0.0000,  2.0160,  2.0160  2
     reff   =  2.85100000
     degen  =  1.00000000
     n*s02  =  0.21075290  := 'amp_Sn*n_SnPd/x_Sn'
     e0     =  12.1239630 +/- 1.11962363  := 'enot_Sn'
     r      =  2.81906959 +/- 0.00918519  := 'reff + r_Sn_300K+r_Pd_300K-reff'
     deltar = -0.03193041 +/- 0.00918519  := 'r_Sn_300K+r_Pd_300K-reff'
     sigma2 =  0.00856142 +/- 9.3492e-04  := 'ss_Sn_300K+ss_Pd_300K'

 = Path 'plowh6agvl' = Sn K Edge
    feffdat file = ./feffinp/SnK-Ir/feff0001.dat, from feff run 'SnK-Ir'
    geometry  atom      x        y        z      ipot
              Sn       0.0000,  0.0000,  0.0000  0 (absorber)
              Ir       0.0000,  2.0039,  2.0039  2
     reff   =  2.83400000
     degen  =  1.00000000
     n*s02  =  4.2553e-04  := 'amp_Sn*n_SnIr/x_Sn'
     e0     =  12.1239630 +/- 1.11962363  := 'enot_Sn'
     r      =  2.77285148 +/- 0.01015395  := 'reff + r_Sn_300K+r_Ir_300K-reff'
     deltar = -0.06114852 +/- 0.01015395  := 'r_Sn_300K+r_Ir_300K-reff'
     sigma2 =  0.00963046 +/- 9.4626e-04  := 'ss_Sn_300K+ss_Ir_300K'

 = Path 'pjhbaxdbjz' = Sn K Edge
    feffdat file = ./feffinp/SnK-Pt/feff0001.dat, from feff run 'SnK-Pt'
    geometry  atom      x        y        z      ipot
              Sn       0.0000,  0.0000,  0.0000  0 (absorber)
              Pt       0.0000,  2.0237,  2.0237  2
     reff   =  2.86200000
     degen  =  1.00000000
     n*s02  =  1.73558936  := 'amp_Sn*n_SnPt/x_Sn'
     e0     =  12.1239630 +/- 1.11962363  := 'enot_Sn'
     r      =  2.81583360 +/- 0.00760954  := 'reff + r_Sn_300K+r_Pt_300K-reff'
     deltar = -0.04616640 +/- 0.00760954  := 'r_Sn_300K+r_Pt_300K-reff'
     sigma2 =  0.00752604 +/- 9.6306e-04  := 'ss_Sn_300K+ss_Pt_300K'

 = Path 'pcvgcrlxfu' = Sn K Edge
    feffdat file = ./feffinp/SnK-Sn/feff0001.dat, from feff run 'SnK-Sn'
    geometry  atom      x        y        z      ipot
              Sn       0.0000,  0.0000,  0.0000  0 (absorber)
              Sn       0.0000,  2.0874,  2.0874  2
     reff   =  2.95200000
     degen  =  1.00000000
     n*s02  =  1.09276430 +/- 0.29758752  := 'amp_Sn*n_SnSn/x_Sn'
     e0     =  12.1239630 +/- 1.11962363  := 'enot_Sn'
     r      =  2.87081871 +/- 0.01652904  := 'reff + r_Sn_300K+r_Sn_300K-reff'
     deltar = -0.08118129 +/- 0.01652904  := 'r_Sn_300K+r_Sn_300K-reff'
     sigma2 =  0.01012690 +/- 0.00184643  := 'ss_Sn_300K+ss_Sn_300K'

 dataset 42:
 = Path 'p23pi767nm' = Sn K Edge
    feffdat file = ./feffinp/SnK-Ru/feff0001.dat, from feff run 'SnK-Ru'
    geometry  atom      x        y        z      ipot
              Sn       0.0000,  0.0000,  0.0000  0 (absorber)
              Ru       0.0000,  1.9905,  1.9905  2
     reff   =  2.81500000
     degen  =  1.00000000
     n*s02  =  1.24482337  := 'amp_Sn*n_SnRu/x_Sn'
     e0     =  12.1239630 +/- 1.11962363  := 'enot_Sn'
     r      =  2.77360542 +/- 0.01433296  := 'reff + r_Sn_100C+r_Ru_100C-reff'
     deltar = -0.04139458 +/- 0.01433296  := 'r_Sn_100C+r_Ru_100C-reff'
     sigma2 =  0.01136085 +/- 0.00150883  := 'ss_Sn_100C+ss_Ru_100C'

 = Path 'prk5jrtmxk' = Sn K Edge
    feffdat file = ./feffinp/SnK-Rh/feff0001.dat, from feff run 'SnK-Rh'
    geometry  atom      x        y        z      ipot
              Sn       0.0000,  0.0000,  0.0000  0 (absorber)
              Rh      -1.9947,  0.0000,  1.9947  2
     reff   =  2.82100000
     degen  =  1.00000000
     n*s02  =  1.95025604  := 'amp_Sn*n_SnRh/x_Sn'
     e0     =  12.1239630 +/- 1.11962363  := 'enot_Sn'
     r      =  2.80029510 +/- 0.01220391  := 'reff + r_Sn_100C+r_Rh_100C-reff'
     deltar = -0.02070490 +/- 0.01220391  := 'r_Sn_100C+r_Rh_100C-reff'
     sigma2 =  0.01176432 +/- 0.00146398  := 'ss_Sn_100C+ss_Rh_100C'

 = Path 'pfkypic3d3' = Sn K Edge
    feffdat file = ./feffinp/SnK-Pd/feff0001.dat, from feff run 'SnK-Pd'
    geometry  atom      x        y        z      ipot
              Sn       0.0000,  0.0000,  0.0000  0 (absorber)
              Pd       0.0000,  2.0160,  2.0160  2
     reff   =  2.85100000
     degen  =  1.00000000
     n*s02  =  0.21075290  := 'amp_Sn*n_SnPd/x_Sn'
     e0     =  12.1239630 +/- 1.11962363  := 'enot_Sn'
     r      =  2.82310186 +/- 0.01229764  := 'reff + r_Sn_100C+r_Pd_100C-reff'
     deltar = -0.02789814 +/- 0.01229764  := 'r_Sn_100C+r_Pd_100C-reff'
     sigma2 =  0.01198871 +/- 0.00135352  := 'ss_Sn_100C+ss_Pd_100C'

 = Path 'plowh6agvl' = Sn K Edge
    feffdat file = ./feffinp/SnK-Ir/feff0001.dat, from feff run 'SnK-Ir'
    geometry  atom      x        y        z      ipot
              Sn       0.0000,  0.0000,  0.0000  0 (absorber)
              Ir       0.0000,  2.0039,  2.0039  2
     reff   =  2.83400000
     degen  =  1.00000000
     n*s02  =  4.2553e-04  := 'amp_Sn*n_SnIr/x_Sn'
     e0     =  12.1239630 +/- 1.11962363  := 'enot_Sn'
     r      =  2.77821197 +/- 0.01270794  := 'reff + r_Sn_100C+r_Ir_100C-reff'
     deltar = -0.05578803 +/- 0.01270794  := 'r_Sn_100C+r_Ir_100C-reff'
     sigma2 =  0.01240738 +/- 0.00135511  := 'ss_Sn_100C+ss_Ir_100C'

 = Path 'pjhbaxdbjz' = Sn K Edge
    feffdat file = ./feffinp/SnK-Pt/feff0001.dat, from feff run 'SnK-Pt'
    geometry  atom      x        y        z      ipot
              Sn       0.0000,  0.0000,  0.0000  0 (absorber)
              Pt       0.0000,  2.0237,  2.0237  2
     reff   =  2.86200000
     degen  =  1.00000000
     n*s02  =  1.73558936  := 'amp_Sn*n_SnPt/x_Sn'
     e0     =  12.1239630 +/- 1.11962363  := 'enot_Sn'
     r      =  2.81897899 +/- 0.01075268  := 'reff + r_Sn_100C+r_Pt_100C-reff'
     deltar = -0.04302101 +/- 0.01075268  := 'r_Sn_100C+r_Pt_100C-reff'
     sigma2 =  0.01035334 +/- 0.00132987  := 'ss_Sn_100C+ss_Pt_100C'

 = Path 'pcvgcrlxfu' = Sn K Edge
    feffdat file = ./feffinp/SnK-Sn/feff0001.dat, from feff run 'SnK-Sn'
    geometry  atom      x        y        z      ipot
              Sn       0.0000,  0.0000,  0.0000  0 (absorber)
              Sn       0.0000,  2.0874,  2.0874  2
     reff   =  2.95200000
     degen  =  1.00000000
     n*s02  =  1.09276430 +/- 0.29758752  := 'amp_Sn*n_SnSn/x_Sn'
     e0     =  12.1239630 +/- 1.11962363  := 'enot_Sn'
     r      =  2.88293866 +/- 0.02293342  := 'reff + r_Sn_100C+r_Sn_100C-reff'
     deltar = -0.06906134 +/- 0.02293342  := 'r_Sn_100C+r_Sn_100C-reff'
     sigma2 =  0.01427959 +/- 0.00266121  := 'ss_Sn_100C+ss_Sn_100C'

=======================================================
