Repository: masasnakamura/2025_ACSNanosciAu_EXAFS

# 2025_ACSNanosciAu_EXAFS

## Related paper
- Journal : ACS Nanoscience Au
- DOI :
- Title : Unravelling Element-Selective Local Structures in Multi-Element Alloy Nanoparticles with EXAFS

## Overview
This repository contains python scripts developed for EXAFS fitting analysis of multi-element alloy (high-entropy alloy / compositionally complex alloy) nanoparticles.
Simultaneous fitting of multiple data at different absorption edges and temperatures is performed while imposing constraints based on physically reasonable and interpretable assumptions.
The details of the procedure is discussed in the article above.
The code requires xraylarch version 0.9.65.

## Contents
- scripts : Python scripts developed for the EXAFS analyses
  - tools.py : A collection of codes related to data processing and export
  - run_fit.py : A main script to perform fitting
- examples : The examples of the structural analyses, The results shown in the above mentioned paper
  - feffinp : The FEFF calculation results
  - in : The experimental data (Athena project files)
  - out : The EXAFS analyses results
    - {samplename}
      - dat : The EXAFS spectra extracted after background subtraction and Fourier transforms
      - fit : The EXAFS fitting result of the last cycle of the fitting
      - trial{n} : The results of the {n}th cycle of the fitting
      - samplename_fit.txt : Summary of the fitting result
      - {samplename}\_{n,r,ss}\_{val,err}.csv : The estimated parameters of coordination numbers, atomic radiis, and MSDs
      - {samplename}\_ss\_fit.{txt,png,csv} : The results of Einstein model fitting of MSDs
      - input_pars_{samplename}.csv : A copy of the input parameter file in the same name
      - run_fit.py : A copy of the python script in the same name
  - input_pars_{samplename}.csv : Input files to specify the EXAFS analyses conditions
  - prep_feff.py : A script to perform FEFF calculation before fitting
  - {tools,run_fit}.py : The python scripts
  - seq.ps1 : A script to run a series of fitting

## Usage
Cite the article above 

1. Preparation of input folders/files
  - ./in/{samplename}.prj
    - Athena project file containing experimental data
    - Data in the project should be named as {samplename}\_{temperature}\_{element}
  - ./feffinp/{element1}{edge}-{element2}/feff0001.dat
    - FEFF calculation results
    - In this version of code, only the first nearest neighbors are considered.
    - If your target has an fcc-based structure, "prep_feff.py" in the "example" is useful.
  - input_pars_{samplename}.csv
    - Parameters used in the EXAFS analysis
    - List of adjustable parameters
      | Parameter | Description |
      | --- | --- |
      | elem | element |
      | edge | absorption edge (K,L3 etc.) |
      | composition | molar fraction of the element |
      | amp | $S_0^2$ parameter used for EXAFS fitting |
      | enot_init | Initial value of $\Delta E_0$ |
      | r_init | Initial value of atomic radius |
      | pre_min | Range used to determine a pre-edge line (min) |
      | pre_max | Range used to determine a pre-edge line (max) |
      | post_min | Range used to determine a post-edge line (min) |
      | post_max | Range used to determine a post-edge line (min) |
      | nnorm | Polynomial order of a post-edge line |
      | bkg_max | Range used to determine a background (max) |
      | rbkg | $R_\mathrm{bkg}$ value used in background subtraction by AUTOBK algorithm |
      | kweight | Exponent of $k$-weighting of EXAFS before forward FT |
      | kmin_ftf | $k$-range of forward FT (min) |
      | kmax_ftf | $k$-range of forward FT (max) |
      | dk_ftf | Tapering parameter of forward FT window (Hanning) |
      | rmin_ftr | $r$-range of reverse FT (min) |
      | rmax_ftr | $r$-range of reverse FT (max) |
      | dr_ftr | Tapering parameter of reverse FT window (Hanning) |
2. Set parameters in run_fit.py
  - Edit the parameters between "input start" and "input end" comments
3. Run run_fit.py

## References
1. larch
2. larch
3. feff
4. autobk

File: examples/out/SnPGM/trial1/SnPGM_params.csv
,value,stderr
x_Ru,0.1795,0.0
amp_Ru,0.892,0.0
enot_Ru,-3.597729760954407,1.0920757897921152
r_Ru_008K,1.33632840848078,0.004116046190816106
ss_Ru_008K,0.001734679789507726,0.000351567902000597
r_Ru_050K,1.337431521661092,0.0037677361175381895
ss_Ru_050K,0.0019446354539810289,0.0003259451328736102
r_Ru_100K,1.3347548020750304,0.004129513435375277
ss_Ru_100K,0.0018971313113459744,0.0003355035128849115
r_Ru_150K,1.334639711579548,0.004272902309200256
ss_Ru_150K,0.0022481020269309007,0.00035188776704322825
r_Ru_200K,1.3330513189543534,0.0045837011967801555
ss_Ru_200K,0.002478991756896166,0.00039154453820460503
r_Ru_300K,1.3297185947079218,0.005731389123685612
ss_Ru_300K,0.003201771759325614,0.000517341823586808
r_Ru_100C,1.3321360913629872,0.006301313155573286
ss_Ru_100C,0.004221059123297271,0.0006215109613905389
n_RuRu,0.3708419968956167,0.0926732225008244
n_RuRh,1.0281255131694422e-06,0.08728013730929113
n_RuPd,5.515143897127928e-12,0.0007858905143001683
n_RuIr,0.4051552438999291,0.06295421363002579
n_RuPt,0.06765398133152445,0.04919417318663674
n_RuSn,0.22316988001872318,0.030674720668341832
x_Rh,0.1785,0.0
amp_Rh,0.922,0.0
enot_Rh,0.09030204300625194,0.4407776129113982
r_Rh_008K,1.3601998335862804,0.0031894513447329
ss_Rh_008K,0.0018167954512411427,0.0002859415840447102
r_Rh_050K,1.3592426220632297,0.0029879420415141866
ss_Rh_050K,0.0018601131904578299,0.0002775651606740313
r_Rh_100K,1.360305083487444,0.0032079559643999377
ss_Rh_100K,0.0020036212662019924,0.00028280537087189685
r_Rh_150K,1.35966315491942,0.0033151052313408658
ss_Rh_150K,0.002296105705719195,0.000309744125410018
r_Rh_200K,1.3589825379130938,0.0035107851507590296
ss_Rh_200K,0.0027006297328057557,0.0003174839352357323
r_Rh_300K,1.3604038528805915,0.004390568426196905
ss_Rh_300K,0.003652328343018115,0.00040564863179783523
r_Rh_100C,1.3588257688919394,0.004797830583066419
ss_Rh_100C,0.004624524522757885,0.00047998089399812577
n_RhRu,1.0281255131694422e-06,0.08728013704539228
n_RhRh,0.4768075656688697,0.17687858164874742
n_RhPd,0.3301748485037579,0.09181029810696004
n_RhIr,0.1626333899244623,0.05183533778988022
n_RhPt,0.2888754955480204,0.03756502354584539
n_RhSn,0.3496386861441094,0.04289201494452069
x_Pd,0.1637,0.0
amp_Pd,0.892,0.0
enot_Pd,-0.2100036769919693,0.3282945571024706
r_Pd_008K,1.3881988476487201,0.0018956069886258253
ss_Pd_008K,0.0017470366479219218,0.00017215551166952333
r_Pd_050K,1.38690196835166,0.0018430212970215539
ss_Pd_050K,0.0017352889530228572,0.00016330817801440915
r_Pd_100K,1.3859399682182734,0.0018569138191874828
ss_Pd_100K,0.0020532111221869664,0.00017703283476337353
r_Pd_150K,1.386817060199395,0.001937211309190849
ss_Pd_150K,0.0023609152988609237,0.0001747882729378448
r_Pd_200K,1.386484447748413,0.0019876225029189783
ss_Pd_200K,0.002732952141043378,0.00017936116181077708
r_Pd_300K,1.383660240059882,0.0021295296042092753
ss_Pd_300K,0.0034979678433770074,0.00020794711727787667
r_Pd_100C,1.3816325330615744,0.0025236460402867484
ss_Pd_100C,0.004848910331745436,0.0002537763405014022
n_PdRu,5.515143897127928e-12,0.0007858905143001686
n_PdRh,0.3301748485037579,0.09181029808848296
n_PdPd,0.7606952762980919,0.08653244040906198
n_PdIr,2.53438804684869e-05,0.03051193186591772
n_PdPt,0.3430829139340825,0.036007625081106075
n_PdSn,0.037783432106499815,0.028892088183573396
x_Ir,0.1612,0.0
amp_Ir,0.831,0.0
enot_Ir,5.181292206421094,0.4733035696291947
r_Ir_008K,1.3398139941531078,0.004768710523670256
ss_Ir_008K,0.003636972615310386,0.00032890891974286926
r_Ir_050K,1.3407382708937476,0.004657514212092318
ss_Ir_050K,0.003871316484014274,0.00032138531240088233
r_Ir_100K,1.3388715834647018,0.0047635316870965365
ss_Ir_100K,0.0041293810055330945,0.0003358325322419099
r_Ir_150K,1.3403678495684888,0.004696344044744702
ss_Ir_150K,0.004016303574637328,0.0003352832451412258
r_Ir_200K,1.3397079288072855,0.004814495523929574
ss_Ir_200K,0.004194629402136994,0.0003545950165045868
r_Ir_300K,1.3374421286854306,0.005048879865026391
ss_Ir_300K,0.004567013915792413,0.00040528397347936254
r_Ir_100C,1.3367426380276697,0.005065098111635189
ss_Ir_100C,0.0052675847774480205,0.00044534533858609323
n_IrRu,0.4051552438999291,0.06295421354489555
n_IrRh,0.1626333899244623,0.05183533786682145
n_IrPd,2.53438804684869e-05,0.030511931846135824
n_IrIr,0.9475789882593826,0.11200010310221123
n_IrPt,5.869517806678104e-06,0.06443657533885451
n_IrSn,7.628824193584016e-05,0.03440229690305194
x_Pt,0.1432,0.0
amp_Pt,0.861,0.0
enot_Pt,8.679735814753123,0.5232723670307297
r_Pt_008K,1.3806960751915802,0.0030343602333513
ss_Pt_008K,0.001239688683686941,0.00024805136389805297
r_Pt_050K,1.3776955340705066,0.0028283711778311913
ss_Pt_050K,0.0012988332647158886,0.0002400188363934296
r_Pt_100K,1.377793390375197,0.0031678690159836534
ss_Pt_100K,0.0015767605493423715,0.00026153656787419513
r_Pt_150K,1.3782875930324532,0.003100586511353452
ss_Pt_150K,0.0016590624826902684,0.0002642066839720804
r_Pt_200K,1.3806992976597037,0.0033614733930955455
ss_Pt_200K,0.002001510807304421,0.00028052996116081767
r_Pt_300K,1.380424248810038,0.0038284576963044316
ss_Pt_300K,0.0024625903868975923,0.00034033469061136386
r_Pt_100C,1.3775096652189682,0.004287533352585101
ss_Pt_100C,0.0032135409740832806,0.00040190207348909674
n_PtRu,0.06765398133152445,0.04919417331139629
n_PtRh,0.2888754955480204,0.037565023606564704
n_PtPd,0.3430829139340825,0.036007625101552754
n_PtIr,5.869517806678104e-06,0.06443657518528294
n_PtPt,0.2822245470567122,0.06183614756702043
n_PtSn,0.3111535972042676,0.0516955417820144
x_Sn,0.1739,0.0
amp_Sn,0.97,0.0
enot_Sn,12.123962974932796,1.1196236267284114
r_Sn_008K,1.4392974819423963,0.004557400510944307
ss_Sn_008K,0.0022707281627418327,0.0005890346863014114
r_Sn_050K,1.4421608946384703,0.0043332934015692295
ss_Sn_050K,0.002172513482780803,0.0005628811158661268
r_Sn_100K,1.4427020594350424,0.004487028405129304
ss_Sn_100K,0.002445497074760891,0.0005868776318769722
r_Sn_150K,1.442582648871424,0.00521010620417101
ss_Sn_150K,0.0030226955507144594,0.0006431015451536032
r_Sn_200K,1.4386662081442902,0.005345919371073384
ss_Sn_200K,0.0033270423337683095,0.0006722956399496024
r_Sn_300K,1.4354093531877394,0.008264520331758434
ss_Sn_300K,0.005063448438525607,0.0009232160906358706
r_Sn_100C,1.4414693279722715,0.011466708529800147
ss_Sn_100C,0.007139795029941356,0.0013306065714295732
n_SnRu,0.22316988001872318,0.030674720664096367
n_SnRh,0.3496386861441094,0.0428920148758175
n_SnPd,0.037783432106499815,0.028892088142970822
n_SnIr,7.628824193584016e-05,0.0344022968739137
n_SnPt,0.3111535972042676,0.05169554193577538
n_SnSn,0.19590898182805327,0.053351000070352414
