Repository: masasnakamura/2025_ACSNanosciAu_EXAFS

# 2025_ACSNanosciAu_EXAFS

## Related paper
- Journal : ACS Nanoscience Au
- DOI :
- Title : Unravelling Element-Selective Local Structures in Multi-Element Alloy Nanoparticles with EXAFS

## Overview
This repository contains python scripts developed for EXAFS fitting analysis of multi-element alloy (high-entropy alloy / compositionally complex alloy) nanoparticles.
Simultaneous fitting of multiple data at different absorption edges and temperatures is performed while imposing constraints based on physically reasonable and interpretable assumptions.
The details of the procedure is discussed in the article above.
The code requires xraylarch version 0.9.65.

File: examples/out/SnPGM/SnPGM_fit.txt (part 5 of 9)
start: 2025-01-24 03:44:46.250620
   n_RhSn, ss_Pd_008K   =  0.131
   enot_Ir, r_Ru_150K   =  0.131
   enot_Ir, r_Ru_200K   =  0.131
   n_SnSn, ss_Pt_150K   =  0.131
   r_Ir_100K, ss_Ir_300K =  0.131
   r_Ir_100K, ss_Rh_100C = -0.131
   r_Pt_200K, r_Ru_200K = -0.131
   n_RhSn, ss_Ir_300K   = -0.131
   r_Pt_150K, r_Ru_150K = -0.131
   n_IrIr, r_Pd_050K    =  0.131
   r_Pd_150K, ss_Pd_100K = -0.131
   n_PtPt, r_Pd_100K    =  0.131
   r_Ir_050K, ss_Ir_200K =  0.131
   r_Ir_050K, r_Ru_200K =  0.131
   r_Ir_150K, ss_Rh_100C = -0.131
   n_RhPd, ss_Pt_150K   =  0.131
   r_Ir_008K, ss_Rh_100C = -0.130
   enot_Sn, ss_Ru_050K  = -0.130
   n_RhIr, r_Pt_200K    =  0.130
   n_RhIr, r_Pt_300K    =  0.130
   n_PdIr, n_SnSn       = -0.130
   r_Rh_100K, ss_Pd_100K =  0.130
   enot_Rh, ss_Sn_050K  =  0.130
   n_IrPt, r_Rh_100K    =  0.130
   r_Sn_050K, ss_Rh_100C = -0.130
   ss_Pd_050K, ss_Sn_100K = -0.130
   ss_Ir_100C, ss_Ru_200K = -0.130
   n_RuSn, r_Rh_300K    = -0.130
   r_Pd_300K, ss_Pt_200K =  0.130
   n_PtSn, ss_Pd_300K   = -0.130
   enot_Sn, ss_Pd_100K  = -0.130
   n_IrIr, r_Pd_150K    =  0.130
   r_Rh_150K, ss_Pd_300K =  0.130
   n_IrIr, r_Pd_008K    =  0.130
   r_Sn_150K, ss_Rh_200K = -0.130
   r_Ir_100C, ss_Ir_008K =  0.130
   enot_Ru, ss_Pt_300K  =  0.130
   r_Pt_300K, r_Ru_300K = -0.130
   r_Ir_100K, ss_Ir_008K =  0.130
   r_Sn_008K, ss_Rh_300K = -0.129
   n_PdPt, r_Rh_100C    = -0.129
   r_Sn_200K, ss_Ru_200K = -0.129
   ss_Rh_150K, ss_Ru_100K =  0.129
   n_SnSn, ss_Pd_100K   =  0.129
   n_PdPt, ss_Pd_100K   =  0.129
   r_Rh_008K, ss_Pd_300K =  0.129
   r_Sn_100K, ss_Rh_200K = -0.129
   r_Pd_008K, ss_Pd_150K = -0.129
   n_RuPt, ss_Ir_200K   = -0.129
   n_RhIr, r_Sn_100C    = -0.129
   r_Ir_200K, ss_Rh_100C = -0.128
   ss_Rh_150K, ss_Ru_050K =  0.128
   r_Ir_008K, ss_Pd_100C = -0.128
   enot_Pt, r_Ru_050K   = -0.128
   n_RhIr, ss_Ru_100C   =  0.128
   enot_Pt, ss_Ir_008K  = -0.128
   enot_Ir, enot_Pd     =  0.128
   n_PdIr, ss_Ru_100C   =  0.128
   enot_Ir, r_Ru_050K   =  0.128
   r_Ir_100K, r_Ru_008K =  0.128
   r_Sn_150K, ss_Ru_100C = -0.128
   r_Ir_300K, ss_Pd_100C = -0.128
   enot_Ir, n_PdSn      = -0.128
   r_Ir_100C, ss_Ir_300K =  0.128
   enot_Sn, ss_Ru_100K  = -0.128
   r_Ir_100K, ss_Ir_200K =  0.127
   enot_Rh, ss_Sn_200K  =  0.127
   n_RuIr, ss_Ru_100C   = -0.127
   r_Pd_100C, ss_Pd_200K = -0.127
   enot_Pt, ss_Ir_150K  = -0.127
   n_PdSn, n_RhIr       = -0.127
   enot_Rh, ss_Sn_008K  =  0.127
   n_PdPt, ss_Pd_150K   =  0.127
   enot_Pt, ss_Ru_100C  = -0.127
   r_Rh_100C, ss_Pt_200K = -0.127
   ss_Rh_008K, ss_Ru_100K =  0.127
   r_Ir_100C, ss_Ir_200K =  0.126
   r_Ru_200K, ss_Sn_200K = -0.126
   r_Ir_200K, ss_Pd_100C = -0.126
   r_Ir_300K, r_Ru_200K =  0.126
   n_RhSn, ss_Ru_100C   = -0.126
   r_Ir_150K, r_Ru_008K =  0.126
   r_Sn_200K, ss_Rh_100K = -0.126
   ss_Rh_008K, ss_Ru_050K =  0.126
   r_Ir_100K, ss_Pd_100C = -0.126
   n_IrPt, n_RhIr       =  0.126
   enot_Ir, r_Rh_100C   = -0.126
   n_IrIr, r_Pd_200K    =  0.126
   r_Ir_150K, ss_Pd_100C = -0.125
   n_RuSn, ss_Ru_200K   = -0.125
   n_PdPt, r_Ru_100K    =  0.125
   r_Ru_150K, ss_Ru_008K =  0.125
   enot_Sn, r_Rh_008K   = -0.125
   ss_Ir_008K, ss_Pt_008K =  0.125
   enot_Sn, ss_Ru_150K  = -0.125
   r_Sn_100C, ss_Sn_300K =  0.125
   enot_Ru, ss_Pd_200K  = -0.125
   r_Sn_200K, ss_Pt_300K =  0.125
   r_Ir_200K, r_Ru_008K =  0.125
   n_PdIr, r_Sn_100C    = -0.125
   r_Ru_008K, ss_Ru_200K =  0.125
   ss_Pd_050K, ss_Ru_100C =  0.125
   r_Sn_150K, ss_Pt_300K =  0.124
   n_SnSn, r_Pt_100C    = -0.124
   ss_Pd_050K, ss_Sn_150K = -0.124
   r_Sn_200K, ss_Pd_100C = -0.124
   r_Pd_050K, ss_Pd_150K = -0.124
   r_Sn_200K, ss_Ru_100C = -0.124
   r_Ru_300K, r_Sn_200K =  0.124
   r_Ir_100K, r_Ru_150K =  0.124
   n_RhPd, ss_Pt_200K   =  0.124
   n_PtPt, ss_Ir_150K   =  0.124
   r_Ru_050K, ss_Sn_100C = -0.124
   enot_Pd, ss_Pt_300K  =  0.124
   r_Ir_050K, ss_Pd_100C = -0.124
   r_Pt_100C, r_Rh_100C =  0.124
   ss_Ir_200K, ss_Sn_300K = -0.124
   r_Ir_150K, r_Rh_100C = -0.123
   ss_Ir_100C, ss_Ru_100C = -0.123
   r_Ir_008K, r_Rh_100C = -0.123
   enot_Ru, n_PdSn      = -0.123
   r_Ir_100K, r_Rh_100C = -0.123
   enot_Pd, ss_Ru_100C  = -0.123
   r_Sn_150K, ss_Rh_100K = -0.123
   ss_Rh_200K, ss_Ru_100K =  0.123
   r_Pd_150K, ss_Pd_300K = -0.123
   n_RuRu, ss_Rh_100C   =  0.123
   n_PtPt, ss_Ir_050K   =  0.123
   n_IrSn, n_RuSn       =  0.123
   ss_Rh_200K, ss_Ru_050K =  0.123
   ss_Ir_200K, ss_Ru_300K = -0.123
   ss_Pd_300K, ss_Rh_100C = -0.123
   n_RuSn, ss_Rh_150K   = -0.123
   r_Ir_050K, r_Ru_008K =  0.123
   ss_Rh_100C, ss_Sn_100C =  0.123
   r_Ir_200K, r_Rh_100C = -0.123
   enot_Sn, ss_Ru_200K  = -0.123
   r_Pt_100C, ss_Ir_100C = -0.122
   n_PdPd, ss_Rh_100K   = -0.122
   r_Ir_008K, r_Sn_300K =  0.122
   ss_Pd_008K, ss_Ru_100C =  0.122
   n_RhRh, ss_Pd_300K   =  0.122
   enot_Ir, n_RuSn      =  0.122
   ss_Pt_200K, ss_Ru_100C = -0.122
   n_RuSn, r_Ir_008K    =  0.122
   r_Pt_050K, r_Ru_050K = -0.122
   n_RuIr, r_Ru_300K    =  0.122
   enot_Sn, r_Rh_050K   = -0.122
   n_RuRu, ss_Pd_300K   =  0.122
   n_RuSn, r_Ir_050K    =  0.122
   ss_Pd_008K, ss_Sn_100K = -0.122
   r_Rh_300K, ss_Pd_200K =  0.122
   r_Rh_008K, ss_Pt_100C = -0.122
   r_Ir_300K, ss_Rh_100C = -0.121
   r_Ir_200K, r_Sn_300K =  0.121
   n_IrPt, r_Rh_300K    =  0.121
   r_Ir_050K, r_Rh_100C = -0.121
   r_Ir_100C, r_Ru_200K =  0.121
   n_RuSn, ss_Pd_200K   = -0.121
   r_Sn_100C, ss_Sn_050K =  0.121
   r_Ir_008K, r_Ru_150K =  0.121
   r_Ir_200K, r_Ru_150K =  0.121
   r_Ir_300K, r_Ru_008K =  0.121
   n_RhPd, ss_Pt_100K   =  0.121
   enot_Pd, ss_Sn_100C  =  0.121
   ss_Pt_150K, ss_Ru_100C = -0.121
   ss_Rh_100K, ss_Ru_050K =  0.121
   n_IrIr, r_Rh_300K    = -0.121
   ss_Pt_050K, ss_Ru_100C = -0.120
   ss_Rh_300K, ss_Sn_100C = -0.120
   r_Ir_150K, r_Sn_300K =  0.120
   n_PtSn, ss_Ir_008K   = -0.120
   r_Ir_300K, r_Rh_100C = -0.120
   r_Rh_100K, ss_Pt_100C = -0.120
   r_Pd_300K, ss_Pd_200K = -0.120
   ss_Pd_008K, ss_Sn_050K = -0.120
   r_Pd_200K, ss_Pd_100K = -0.120
   r_Rh_200K, ss_Pd_300K =  0.120
   r_Ir_050K, r_Ru_150K =  0.120
   r_Rh_100C, r_Sn_200K = -0.120
   n_RuSn, ss_Pd_100K   = -0.120
   n_PtSn, ss_Pt_100C   =  0.120
   ss_Pt_100K, ss_Ru_100C = -0.120
   enot_Ir, n_RhSn      =  0.119
   r_Sn_100C, ss_Sn_100K =  0.119
   n_RuIr, ss_Pd_100C   = -0.119
   r_Sn_050K, ss_Rh_300K = -0.119
   r_Ir_100K, r_Sn_300K =  0.119
   n_PdSn, ss_Pt_050K   = -0.119
   n_PdIr, r_Rh_100C    =  0.119
   n_IrPt, ss_Ir_100K   = -0.119
   n_PdIr, n_RhPt       =  0.118
   ss_Ir_050K, ss_Rh_100K =  0.118
   r_Rh_100C, ss_Ru_300K =  0.118
   r_Pt_008K, r_Ru_008K = -0.118
   enot_Rh, ss_Sn_150K  =  0.118
   r_Sn_300K, ss_Sn_300K =  0.118
   n_PdSn, n_PtSn       =  0.118
   n_SnSn, ss_Pd_150K   =  0.118
   r_Ir_100C, r_Sn_300K =  0.118
   n_RuRu, r_Sn_300K    = -0.118
   n_RuSn, r_Ir_150K    =  0.117
   ss_Rh_100K, ss_Ru_100K =  0.117
   n_RuSn, ss_Pd_150K   = -0.117
   ss_Rh_008K, ss_Ru_150K =  0.117
   r_Rh_050K, ss_Pt_100C = -0.117
   n_PdPt, n_RhSn       =  0.117
   n_PdPd, ss_Rh_008K   = -0.117
   r_Pd_008K, ss_Pd_100K = -0.117
   enot_Rh, n_RhRh      =  0.117
   r_Pd_100K, ss_Pd_150K = -0.117
   r_Ru_100K, ss_Sn_300K = -0.117
   n_RuSn, r_Rh_100C    = -0.117
   r_Rh_300K, ss_Ru_100C =  0.117
   r_Sn_100C, ss_Sn_150K =  0.116
   r_Ir_300K, r_Ru_150K =  0.116
   n_PdSn, r_Pd_300K    = -0.116
   r_Ru_150K, ss_Ru_200K =  0.116
   n_RuPt, ss_Ir_300K   = -0.116
   n_RuSn, ss_Rh_008K   = -0.116
   r_Sn_100C, ss_Pt_050K =  0.116
   n_RuSn, r_Ir_200K    =  0.116
   ss_Ir_050K, ss_Rh_008K =  0.116
   r_Ir_100C, r_Ru_008K =  0.116
   r_Ir_050K, r_Sn_300K =  0.116
   ss_Rh_100C, ss_Ru_050K =  0.116
   n_RhIr, r_Ir_300K    = -0.116
   r_Pd_100C, ss_Pd_150K = -0.116
   ss_Pd_050K, ss_Sn_200K = -0.116
   r_Pd_100C, ss_Pt_008K =  0.116
   r_Pd_200K, ss_Pd_300K = -0.116
   ss_Rh_150K, ss_Ru_008K =  0.116
   ss_Ir_050K, ss_Rh_150K =  0.115
   n_IrIr, r_Pd_100K    =  0.115
   r_Pd_008K, ss_Pd_300K = -0.115
   n_RhSn, ss_Pd_100C   =  0.115
   ss_Ir_100C, ss_Sn_100C = -0.115
   n_PtPt, ss_Rh_100C   = -0.115
   n_PtPt, ss_Pd_100C   = -0.115
   r_Sn_200K, ss_Rh_050K = -0.115
   ss_Pd_008K, ss_Sn_150K = -0.115
   ss_Rh_100C, ss_Ru_100K =  0.115
   r_Rh_200K, ss_Pt_100C = -0.115
   r_Sn_200K, ss_Rh_100C = -0.115
   enot_Pt, ss_Ir_200K  = -0.115
   r_Rh_050K, r_Sn_100C = -0.115
   r_Sn_100K, ss_Rh_100C = -0.114
   ss_Rh_200K, ss_Ru_150K =  0.114
   n_RhSn, r_Ir_100K    =  0.114
   r_Rh_100K, ss_Pd_300K =  0.114
   ss_Ir_050K, ss_Ru_300K = -0.114
   n_PdPt, ss_Pd_050K   =  0.114
   r_Rh_150K, ss_Pt_100C = -0.114
   r_Sn_150K, ss_Rh_100C = -0.114
   ss_Ir_008K, ss_Pt_050K =  0.114
   r_Sn_150K, ss_Rh_050K = -0.114
   n_RuSn, ss_Rh_200K   = -0.114
   ss_Rh_100K, ss_Ru_150K =  0.114
   ss_Ir_008K, ss_Pt_150K =  0.113
   r_Sn_100C, ss_Pd_200K = -0.113
   r_Sn_200K, ss_Rh_300K = -0.113
   n_IrSn, ss_Pt_100C   =  0.113
   r_Ru_100C, r_Sn_050K =  0.113
   enot_Ru, ss_Pd_300K  = -0.113
   enot_Pt, r_Pt_200K   =  0.113
   enot_Rh, ss_Rh_300K  = -0.113
   r_Sn_100C, ss_Pt_008K =  0.113
   ss_Ir_200K, ss_Pt_008K =  0.113
   n_RuSn, r_Ir_100K    =  0.113
   n_SnSn, ss_Pt_200K   =  0.112
   n_RuIr, r_Ru_100K    =  0.112
   r_Rh_008K, r_Sn_100C = -0.112
   r_Pd_050K, ss_Pd_100K = -0.112
   r_Ru_150K, ss_Rh_150K = -0.112
   r_Ru_200K, r_Sn_100C =  0.112
   enot_Ru, ss_Pd_150K  = -0.112
   ss_Rh_050K, ss_Ru_100K =  0.112
   n_RhPt, ss_Ir_100C   =  0.112
   n_PdPt, ss_Ir_008K   =  0.112
   r_Ir_100C, r_Ru_150K =  0.112
   r_Ir_100K, r_Ru_300K =  0.112
   r_Pd_008K, r_Ru_008K =  0.112
   n_RuIr, ss_Rh_300K   = -0.112
   n_PdPt, ss_Sn_300K   =  0.112
   ss_Rh_150K, ss_Ru_150K =  0.111
   enot_Ru, ss_Pd_100K  = -0.111
   n_RhIr, r_Rh_100C    =  0.111
   ss_Pt_300K, ss_Rh_100C = -0.111
   r_Sn_300K, ss_Sn_100C =  0.111
   n_RhSn, ss_Pd_300K   =  0.111
   r_Sn_100C, ss_Ru_008K = -0.111
   r_Pd_050K, ss_Pd_300K = -0.111
   ss_Ir_050K, ss_Sn_100C = -0.111
   r_Sn_100K, ss_Rh_050K = -0.111
   r_Rh_100C, ss_Pd_200K =  0.111
   r_Ir_100C, ss_Pd_100C = -0.111
   enot_Rh, n_PdPt      =  0.111
   r_Ir_100K, r_Ru_050K =  0.111
   ss_Ir_200K, ss_Pt_200K =  0.110
   r_Ir_150K, r_Ru_300K =  0.110
   ss_Ir_300K, ss_Sn_200K = -0.110
   n_PdPd, ss_Pt_200K   = -0.110
   r_Ru_200K, ss_Ru_200K =  0.110
   ss_Rh_200K, ss_Ru_008K =  0.110
   r_Rh_300K, ss_Pd_150K =  0.110
   n_RuRu, ss_Rh_300K   =  0.110
   r_Sn_100C, ss_Pd_150K = -0.110
   ss_Ir_008K, ss_Pt_100K =  0.110
   n_RhSn, r_Ir_150K    =  0.110
   n_IrIr, ss_Sn_100K   =  0.110
   r_Ir_050K, r_Ru_300K =  0.110
   r_Ru_200K, ss_Rh_200K = -0.110
   n_PdPt, ss_Sn_100C   =  0.110
   enot_Sn, n_RuRu      = -0.110
   enot_Ir, r_Ru_300K   =  0.110
   n_RhPd, ss_Pt_050K   =  0.110
   ss_Pt_100C, ss_Ru_050K = -0.109
   r_Ru_100K, ss_Ru_300K =  0.109
   n_IrPt, ss_Ir_150K   = -0.109
   ss_Ir_300K, ss_Sn_008K = -0.109
   r_Ir_008K, ss_Ir_100C =  0.109
   r_Ir_008K, r_Ru_300K =  0.109
   enot_Pt, r_Ru_100K   = -0.109
   r_Pd_100C, ss_Pd_100K = -0.109
   n_RhSn, r_Ir_050K    =  0.109
   r_Ir_150K, r_Ru_050K =  0.109
   r_Ir_200K, ss_Ir_100C =  0.109
   n_RuIr, ss_Rh_100C   = -0.109
   n_RhIr, r_Ir_100C    = -0.109
   n_RhIr, n_RhSn       = -0.109
   ss_Ir_150K, ss_Ru_300K = -0.109
   r_Sn_100C, ss_Pt_100K =  0.109
   r_Ru_050K, ss_Ru_100C =  0.109
   r_Ir_200K, r_Ru_300K =  0.109
   ss_Ir_008K, ss_Pt_200K =  0.108
   n_RhSn, ss_Ir_100C   = -0.108
   n_RhIr, r_Pt_100C    =  0.108
   ss_Pd_008K, ss_Sn_200K = -0.108
   ss_Pd_300K, ss_Ru_300K =  0.108
   ss_Rh_100C, ss_Ru_150K =  0.108
   r_Ru_100K, ss_Pt_100K =  0.108
   r_Ir_200K, r_Ru_050K =  0.108
   r_Pd_100C, ss_Pt_100K =  0.108
   r_Sn_150K, ss_Rh_300K = -0.108
   ss_Ir_200K, ss_Pt_050K =  0.108
   ss_Pd_100K, ss_Pt_100K =  0.108
   r_Ru_200K, ss_Ru_050K =  0.108
   r_Pd_100C, ss_Pt_150K =  0.108
   n_RhSn, r_Sn_008K    =  0.108
   r_Ir_150K, ss_Ir_100C =  0.107
   r_Ir_300K, ss_Ir_100C =  0.107
   n_IrPt, r_Pd_050K    = -0.107
   enot_Rh, r_Sn_200K   =  0.107
   r_Ir_008K, r_Ru_050K =  0.107
   n_PdIr, ss_Pd_100C   = -0.107
   ss_Rh_100K, ss_Ru_008K =  0.107
   r_Sn_300K, ss_Pd_300K = -0.107
   r_Sn_100C, ss_Pt_150K =  0.107
   n_IrSn, r_Sn_300K    =  0.107
   n_IrPt, r_Pd_150K    = -0.107
   r_Sn_100K, ss_Rh_300K = -0.107
   r_Pd_008K, ss_Pt_300K =  0.107
   r_Ir_050K, ss_Ir_100C =  0.107
   n_RuSn, ss_Rh_100K   = -0.107
   n_RhSn, r_Ir_008K    =  0.107
   ss_Rh_050K, ss_Ru_050K =  0.107
   n_PdPt, ss_Ir_200K   =  0.107
   n_IrPt, r_Pd_008K    = -0.107
   ss_Rh_100C, ss_Ru_008K =  0.107
   ss_Ir_200K, ss_Pt_150K =  0.107
   ss_Ir_100K, ss_Ru_300K = -0.107
   r_Sn_100C, ss_Pd_100K = -0.107
   ss_Ir_300K, ss_Sn_050K = -0.106
   enot_Pd, n_PdPt      =  0.106
   ss_Pd_100K, ss_Sn_100K = -0.106
   r_Rh_100K, ss_Ir_050K =  0.106
   r_Pd_300K, ss_Pt_300K =  0.106
   n_IrIr, ss_Rh_008K   = -0.106
   ss_Pt_100C, ss_Ru_008K = -0.106
   enot_Sn, r_Rh_100K   = -0.106
   r_Ru_100K, ss_Sn_100C = -0.106
   n_RuSn, r_Ir_300K    =  0.106
   r_Pd_050K, ss_Pt_300K =  0.106
   enot_Sn, r_Rh_150K   = -0.106
   enot_Sn, ss_Ru_300K  = -0.106
   n_PdPt, n_RhIr       =  0.105
   ss_Ir_100K, ss_Sn_100C = -0.105
   r_Ir_008K, r_Ru_008K =  0.105
   r_Pd_100C, ss_Pt_050K =  0.105
   r_Pt_100C, r_Ru_100C = -0.105
   n_RhSn, r_Ir_200K    =  0.105
   r_Pd_100K, ss_Pd_300K = -0.105
   n_PdPt, ss_Pd_200K   =  0.105
   enot_Sn, n_IrPt      = -0.105
   n_PdIr, r_Ru_100K    = -0.104
   r_Rh_300K, ss_Pd_100K =  0.104
   n_PtPt, r_Pd_300K    =  0.104
   r_Ir_300K, r_Ru_050K =  0.104
   r_Ir_100K, ss_Ir_100C =  0.104
   r_Pd_100C, ss_Pt_100C =  0.104
   n_PdIr, r_Ru_300K    = -0.104
   r_Sn_100C, ss_Ru_050K = -0.104
   r_Ir_150K, r_Ru_150K =  0.104
   ss_Ir_300K, ss_Sn_150K = -0.104
   ss_Rh_100C, ss_Ru_100C =  0.104
   r_Pd_300K, ss_Pd_150K = -0.104
   ss_Pt_100C, ss_Rh_100C = -0.104
   n_PdPd, ss_Pt_008K   = -0.104
   n_RuSn, ss_Rh_300K   = -0.104
   ss_Ir_300K, ss_Pt_008K =  0.104
   ss_Pd_150K, ss_Sn_150K = -0.103
   r_Pt_200K, ss_Ir_200K = -0.103
   ss_Ir_300K, ss_Sn_100K = -0.103
   n_PdPt, n_RhPt       =  0.103
   ss_Pd_200K, ss_Ru_100C =  0.103
   r_Pt_050K, r_Ru_200K = -0.103
   enot_Rh, r_Sn_100K   =  0.103
   n_IrPt, r_Pd_200K    = -0.103
   ss_Ir_050K, ss_Rh_200K =  0.103
   n_SnSn, ss_Pd_100C   =  0.103
   ss_Rh_050K, ss_Ru_150K =  0.103
   ss_Pt_100C, ss_Ru_100K = -0.103
   n_PdPt, n_RuSn       =  0.103
   ss_Ir_200K, ss_Pt_100K =  0.103
   r_Rh_100C, ss_Pd_150K =  0.103
   r_Pd_200K, ss_Pt_300K =  0.103
   r_Ru_150K, ss_Pt_150K =  0.103
   r_Rh_150K, r_Sn_100C = -0.103
   n_RhRh, ss_Pt_100C   = -0.102
   enot_Rh, ss_Sn_300K  =  0.102
   r_Pd_100C, ss_Pt_200K =  0.102
   n_PdPd, ss_Pt_150K   = -0.102
   n_PdPt, ss_Ir_300K   =  0.102
   ss_Rh_300K, ss_Ru_050K =  0.102
   ss_Pd_150K, ss_Ru_100C =  0.102
   n_RuSn, ss_Pd_300K   = -0.102
   n_RuSn, ss_Rh_100C   = -0.102
   r_Pd_150K, ss_Pt_300K =  0.102
   ss_Rh_150K, ss_Ru_200K =  0.102
   n_SnSn, r_Ru_100K    = -0.102
   r_Pd_200K, r_Ru_200K =  0.102
   r_Pd_200K, r_Ru_008K =  0.102
   n_PtPt, ss_Sn_100K   =  0.101
   n_RuSn, r_Ru_008K    = -0.101
   ss_Rh_300K, ss_Ru_100K =  0.101
   r_Ru_100C, r_Sn_100K =  0.101
   ss_Ir_150K, ss_Sn_100C = -0.101
   r_Ru_100C, r_Sn_008K =  0.101
   r_Pd_100K, ss_Pt_300K =  0.101
   r_Ir_050K, r_Ru_050K =  0.101
   r_Rh_008K, ss_Ir_050K =  0.101
   r_Ir_100C, ss_Ir_100C =  0.101
   r_Ir_200K, r_Ru_200K =  0.101
   n_RhRh, ss_Ir_050K   =  0.101
   r_Rh_100C, ss_Pt_100C = -0.100
   r_Sn_100C, ss_Ru_100K = -0.100
   r_Rh_100K, r_Sn_100C = -0.100
   r_Pd_100K, ss_Pd_100K = -0.100
   r_Ir_100C, r_Ru_300K =  0.100
   r_Pt_050K, r_Ru_008K = -0.100
 
[[Paths]]
 dataset 1:
 = Path 'pm7ntiep5t' = Ru K Edge
    feffdat file = ./feffinp/RuK-Ru/feff0001.dat, from feff run 'RuK-Ru'
    geometry  atom      x        y        z      ipot
              Ru       0.0000,  0.0000,  0.0000  0 (absorber)
              Ru       0.0000,  1.8936,  1.8936  2
     reff   =  2.67800000
     degen  =  1.00000000
     n*s02  =  1.84284714 +/- 0.23719958  := 'amp_Ru*n_RuRu/x_Ru'
     e0     = -3.59772976 +/- 0.89770785  := 'enot_Ru'
     r      =  2.67265682 +/- 0.00447541  := 'reff + r_Ru_008K+r_Ru_008K-reff'
     deltar = -0.00534318 +/- 0.00447541  := 'r_Ru_008K+r_Ru_008K-reff'
     sigma2 =  0.00346936 +/- 6.9467e-04  := 'ss_Ru_008K+ss_Ru_008K'

 = Path 'poau2um3on' = Ru K Edge
    feffdat file = ./feffinp/RuK-Rh/feff0001.dat, from feff run 'RuK-Rh'
    geometry  atom      x        y        z      ipot
              Ru       0.0000,  0.0000,  0.0000  0 (absorber)
              Rh       0.0000,  1.8979,  1.8979  2
     reff   =  2.68400000
     degen  =  1.00000000
     n*s02  =  0.00000000  := 'amp_Ru*n_RuRh/x_Ru'
     e0     = -3.59772976 +/- 0.89770785  := 'enot_Ru'
     r      =  2.69652824 +/- 0.00345461  := 'reff + r_Ru_008K+r_Rh_008K-reff'
     deltar =  0.01252824 +/- 0.00345461  := 'r_Ru_008K+r_Rh_008K-reff'
     sigma2 =  0.00355148 +/- 4.4220e-04  := 'ss_Ru_008K+ss_Rh_008K'

 = Path 'p75f5raad7' = Ru K Edge
    feffdat file = ./feffinp/RuK-Pd/feff0001.dat, from feff run 'RuK-Pd'
    geometry  atom      x        y        z      ipot
              Ru       0.0000,  0.0000,  0.0000  0 (absorber)
              Pd       0.0000,  1.9191,  1.9191  2
     reff   =  2.71400000
     degen  =  1.00000000
     n*s02  =  0.00000000  := 'amp_Ru*n_RuPd/x_Ru'
     e0     = -3.59772976 +/- 0.89770785  := 'enot_Ru'
     r      =  2.72452726 +/- 0.00307104  := 'reff + r_Ru_008K+r_Pd_008K-reff'
     deltar =  0.01052726 +/- 0.00307104  := 'r_Ru_008K+r_Pd_008K-reff'
     sigma2 =  0.00348172 +/- 4.0486e-04  := 'ss_Ru_008K+ss_Pd_008K'

 = Path 'pwkerl4aou' = Ru K Edge
    feffdat file = ./feffinp/RuK-Ir/feff0001.dat, from feff run 'RuK-Ir'
    geometry  atom      x        y        z      ipot
              Ru       0.0000,  0.0000,  0.0000  0 (absorber)
              Ir       0.0000,  1.9071,  1.9071  2
     reff   =  2.69700000
     degen  =  1.00000000
     n*s02  =  2.01336199 +/- 0.25486783  := 'amp_Ru*n_RuIr/x_Ru'
     e0     = -3.59772976 +/- 0.89770785  := 'enot_Ru'
     r      =  2.67614240 +/- 0.00542183  := 'reff + r_Ru_008K+r_Ir_008K-reff'
     deltar = -0.02085760 +/- 0.00542183  := 'r_Ru_008K+r_Ir_008K-reff'
     sigma2 =  0.00537165 +/- 4.2665e-04  := 'ss_Ru_008K+ss_Ir_008K'

 = Path 'pec7jigmjh' = Ru K Edge
    feffdat file = ./feffinp/RuK-Pt/feff0001.dat, from feff run 'RuK-Pt'
    geometry  atom      x        y        z      ipot
              Ru       0.0000,  0.0000,  0.0000  0 (absorber)
              Pt       0.0000,  1.9269,  1.9269  2
     reff   =  2.72500000
     degen  =  1.00000000
     n*s02  =  0.33619694 +/- 0.22246586  := 'amp_Ru*n_RuPt/x_Ru'
     e0     = -3.59772976 +/- 0.89770785  := 'enot_Ru'
     r      =  2.71702448 +/- 0.00349410  := 'reff + r_Ru_008K+r_Pt_008K-reff'
     deltar = -0.00797552 +/- 0.00349410  := 'r_Ru_008K+r_Pt_008K-reff'
     sigma2 =  0.00297437 +/- 3.6907e-04  := 'ss_Ru_008K+ss_Pt_008K'

 = Path 'p5majlrnkp' = Ru K Edge
    feffdat file = ./feffinp/RuK-Sn/feff0001.dat, from feff run 'RuK-Sn'
    geometry  atom      x        y        z      ipot
              Ru       0.0000,  0.0000,  0.0000  0 (absorber)
              Sn       0.0000,  1.9905,  1.9905  2
     reff   =  2.81500000
     degen  =  1.00000000
     n*s02  =  1.10901133 +/- 0.14951740  := 'amp_Ru*n_RuSn/x_Ru'
     e0     = -3.59772976 +/- 0.89770785  := 'enot_Ru'
     r      =  2.77562589 +/- 0.00555705  := 'reff + r_Ru_008K+r_Sn_008K-reff'
     deltar = -0.03937411 +/- 0.00555705  := 'r_Ru_008K+r_Sn_008K-reff'
     sigma2 =  0.00400541 +/- 5.6590e-04  := 'ss_Ru_008K+ss_Sn_008K'

 dataset 2:
 = Path 'pm7ntiep5t' = Ru K Edge
    feffdat file = ./feffinp/RuK-Ru/feff0001.dat, from feff run 'RuK-Ru'
    geometry  atom      x        y        z      ipot
              Ru       0.0000,  0.0000,  0.0000  0 (absorber)
              Ru       0.0000,  1.8936,  1.8936  2
     reff   =  2.67800000
     degen  =  1.00000000
     n*s02  =  1.84284714 +/- 0.23719958  := 'amp_Ru*n_RuRu/x_Ru'
     e0     = -3.59772976 +/- 0.89770785  := 'enot_Ru'
     r      =  2.67486304 +/- 0.00347287  := 'reff + r_Ru_050K+r_Ru_050K-reff'
     deltar = -0.00313696 +/- 0.00347287  := 'r_Ru_050K+r_Ru_050K-reff'
     sigma2 =  0.00388927 +/- 6.4075e-04  := 'ss_Ru_050K+ss_Ru_050K'

 = Path 'poau2um3on' = Ru K Edge
    feffdat file = ./feffinp/RuK-Rh/feff0001.dat, from feff run 'RuK-Rh'
    geometry  atom      x        y        z      ipot
              Ru       0.0000,  0.0000,  0.0000  0 (absorber)
              Rh       0.0000,  1.8979,  1.8979  2
     reff   =  2.68400000
     degen  =  1.00000000
     n*s02  =  0.00000000  := 'amp_Ru*n_RuRh/x_Ru'
     e0     = -3.59772976 +/- 0.89770785  := 'enot_Ru'
     r      =  2.69667414 +/- 0.00322888  := 'reff + r_Ru_050K+r_Rh_050K-reff'
     deltar =  0.01267414 +/- 0.00322888  := 'r_Ru_050K+r_Rh_050K-reff'
     sigma2 =  0.00380475 +/- 4.1614e-04  := 'ss_Ru_050K+ss_Rh_050K'

 = Path 'p75f5raad7' = Ru K Edge
    feffdat file = ./feffinp/RuK-Pd/feff0001.dat, from feff run 'RuK-Pd'
    geometry  atom      x        y        z      ipot
              Ru       0.0000,  0.0000,  0.0000  0 (absorber)
              Pd       0.0000,  1.9191,  1.9191  2
     reff   =  2.71400000
     degen  =  1.00000000
     n*s02  =  0.00000000  := 'amp_Ru*n_RuPd/x_Ru'
     e0     = -3.59772976 +/- 0.89770785  := 'enot_Ru'
     r      =  2.72433349 +/- 0.00261085  := 'reff + r_Ru_050K+r_Pd_050K-reff'
     deltar =  0.01033349 +/- 0.00261085  := 'r_Ru_050K+r_Pd_050K-reff'
     sigma2 =  0.00367992 +/- 3.8291e-04  := 'ss_Ru_050K+ss_Pd_050K'

 = Path 'pwkerl4aou' = Ru K Edge
    feffdat file = ./feffinp/RuK-Ir/feff0001.dat, from feff run 'RuK-Ir'
    geometry  atom      x        y        z      ipot
              Ru       0.0000,  0.0000,  0.0000  0 (absorber)
              Ir       0.0000,  1.9071,  1.9071  2
     reff   =  2.69700000
     degen  =  1.00000000
     n*s02  =  2.01336199 +/- 0.25486783  := 'amp_Ru*n_RuIr/x_Ru'
     e0     = -3.59772976 +/- 0.89770785  := 'enot_Ru'
     r      =  2.67816979 +/- 0.00506384  := 'reff + r_Ru_050K+r_Ir_050K-reff'
     deltar = -0.01883021 +/- 0.00506384  := 'r_Ru_050K+r_Ir_050K-reff'
     sigma2 =  0.00581595 +/- 4.0493e-04  := 'ss_Ru_050K+ss_Ir_050K'

 = Path 'pec7jigmjh' = Ru K Edge
    feffdat file = ./feffinp/RuK-Pt/feff0001.dat, from feff run 'RuK-Pt'
    geometry  atom      x        y        z      ipot
              Ru       0.0000,  0.0000,  0.0000  0 (absorber)
              Pt       0.0000,  1.9269,  1.9269  2
     reff   =  2.72500000
     degen  =  1.00000000
     n*s02  =  0.33619694 +/- 0.22246586  := 'amp_Ru*n_RuPt/x_Ru'
     e0     = -3.59772976 +/- 0.89770785  := 'enot_Ru'
     r      =  2.71512706 +/- 0.00308178  := 'reff + r_Ru_050K+r_Pt_050K-reff'
     deltar = -0.00987294 +/- 0.00308178  := 'r_Ru_050K+r_Pt_050K-reff'
     sigma2 =  0.00324347 +/- 3.4901e-04  := 'ss_Ru_050K+ss_Pt_050K'

 = Path 'p5majlrnkp' = Ru K Edge
    feffdat file = ./feffinp/RuK-Sn/feff0001.dat, from feff run 'RuK-Sn'
    geometry  atom      x        y        z      ipot
              Ru       0.0000,  0.0000,  0.0000  0 (absorber)
              Sn       0.0000,  1.9905,  1.9905  2
     reff   =  2.81500000
     degen  =  1.00000000
     n*s02  =  1.10901133 +/- 0.14951740  := 'amp_Ru*n_RuSn/x_Ru'
     e0     = -3.59772976 +/- 0.89770785  := 'enot_Ru'
     r      =  2.77959242 +/- 0.00521077  := 'reff + r_Ru_050K+r_Sn_050K-reff'
     deltar = -0.03540758 +/- 0.00521077  := 'r_Ru_050K+r_Sn_050K-reff'
     sigma2 =  0.00411715 +/- 5.2280e-04  := 'ss_Ru_050K+ss_Sn_050K'

 dataset 3:
 = Path 'pm7ntiep5t' = Ru K Edge
    feffdat file = ./feffinp/RuK-Ru/feff0001.dat, from feff run 'RuK-Ru'
    geometry  atom      x        y        z      ipot
              Ru       0.0000,  0.0000,  0.0000  0 (absorber)
              Ru       0.0000,  1.8936,  1.8936  2
     reff   =  2.67800000
     degen  =  1.00000000
     n*s02  =  1.84284714 +/- 0.23719958  := 'amp_Ru*n_RuRu/x_Ru'
     e0     = -3.59772976 +/- 0.89770785  := 'enot_Ru'
     r      =  2.66950960 +/- 0.00406065  := 'reff + r_Ru_100K+r_Ru_100K-reff'
     deltar = -0.00849040 +/- 0.00406065  := 'r_Ru_100K+r_Ru_100K-reff'
     sigma2 =  0.00379426 +/- 6.5468e-04  := 'ss_Ru_100K+ss_Ru_100K'

 = Path 'poau2um3on' = Ru K Edge
    feffdat file = ./feffinp/RuK-Rh/feff0001.dat, from feff run 'RuK-Rh'
    geometry  atom      x        y        z      ipot
              Ru       0.0000,  0.0000,  0.0000  0 (absorber)
              Rh       0.0000,  1.8979,  1.8979  2
     reff   =  2.68400000
     degen  =  1.00000000
     n*s02  =  0.00000000  := 'amp_Ru*n_RuRh/x_Ru'
     e0     = -3.59772976 +/- 0.89770785  := 'enot_Ru'
     r      =  2.69505989 +/- 0.00331851  := 'reff + r_Ru_100K+r_Rh_100K-reff'
     deltar =  0.01105989 +/- 0.00331851  := 'r_Ru_100K+r_Rh_100K-reff'
     sigma2 =  0.00390075 +/- 4.2453e-04  := 'ss_Ru_100K+ss_Rh_100K'

 = Path 'p75f5raad7' = Ru K Edge
    feffdat file = ./feffinp/RuK-Pd/feff0001.dat, from feff run 'RuK-Pd'
    geometry  atom      x        y        z      ipot
              Ru       0.0000,  0.0000,  0.0000  0 (absorber)
              Pd       0.0000,  1.9191,  1.9191  2
     reff   =  2.71400000
     degen  =  1.00000000
     n*s02  =  0.00000000  := 'amp_Ru*n_RuPd/x_Ru'
     e0     = -3.59772976 +/- 0.89770785  := 'enot_Ru'
     r      =  2.72069477 +/- 0.00278088  := 'reff + r_Ru_100K+r_Pd_100K-reff'
     deltar =  0.00669477 +/- 0.00278088  := 'r_Ru_100K+r_Pd_100K-reff'
     sigma2 =  0.00395034 +/- 3.7961e-04  := 'ss_Ru_100K+ss_Pd_100K'

 = Path 'pwkerl4aou' = Ru K Edge
    feffdat file = ./feffinp/RuK-Ir/feff0001.dat, from feff run 'RuK-Ir'
    geometry  atom      x        y        z      ipot
              Ru       0.0000,  0.0000,  0.0000  0 (absorber)
              Ir       0.0000,  1.9071,  1.9071  2
     reff   =  2.69700000
     degen  =  1.00000000
     n*s02  =  2.01336199 +/- 0.25486783  := 'amp_Ru*n_RuIr/x_Ru'
     e0     = -3.59772976 +/- 0.89770785  := 'enot_Ru'
     r      =  2.67362639 +/- 0.00525422  := 'reff + r_Ru_100K+r_Ir_100K-reff'
     deltar = -0.02337361 +/- 0.00525422  := 'r_Ru_100K+r_Ir_100K-reff'
     sigma2 =  0.00602651 +/- 4.2580e-04  := 'ss_Ru_100K+ss_Ir_100K'

 = Path 'pec7jigmjh' = Ru K Edge
    feffdat file = ./feffinp/RuK-Pt/feff0001.dat, from feff run 'RuK-Pt'
    geometry  atom      x        y        z      ipot
              Ru       0.0000,  0.0000,  0.0000  0 (absorber)
              Pt       0.0000,  1.9269,  1.9269  2
     reff   =  2.72500000
     degen  =  1.00000000
     n*s02  =  0.33619694 +/- 0.22246586  := 'amp_Ru*n_RuPt/x_Ru'
     e0     = -3.59772976 +/- 0.89770785  := 'enot_Ru'
     r      =  2.71254819 +/- 0.00358673  := 'reff + r_Ru_100K+r_Pt_100K-reff'
     deltar = -0.01245181 +/- 0.00358673  := 'r_Ru_100K+r_Pt_100K-reff'
     sigma2 =  0.00347389 +/- 3.6734e-04  := 'ss_Ru_100K+ss_Pt_100K'

 = Path 'p5majlrnkp' = Ru K Edge
    feffdat file = ./feffinp/RuK-Sn/feff0001.dat, from feff run 'RuK-Sn'
    geometry  atom      x        y        z      ipot
              Ru       0.0000,  0.0000,  0.0000  0 (absorber)
              Sn       0.0000,  1.9905,  1.9905  2
     reff   =  2.81500000
     degen  =  1.00000000
     n*s02  =  1.10901133 +/- 0.14951740  := 'amp_Ru*n_RuSn/x_Ru'
     e0     = -3.59772976 +/- 0.89770785  := 'enot_Ru'
     r      =  2.77745686 +/- 0.00536647  := 'reff + r_Ru_100K+r_Sn_100K-reff'
     deltar = -0.03754314 +/- 0.00536647  := 'r_Ru_100K+r_Sn_100K-reff'
     sigma2 =  0.00434263 +/- 5.5112e-04  := 'ss_Ru_100K+ss_Sn_100K'

 dataset 4:
 = Path 'pm7ntiep5t' = Ru K Edge
    feffdat file = ./feffinp/RuK-Ru/feff0001.dat, from feff run 'RuK-Ru'
    geometry  atom      x        y        z      ipot
              Ru       0.0000,  0.0000,  0.0000  0 (absorber)
              Ru       0.0000,  1.8936,  1.8936  2
     reff   =  2.67800000
     degen  =  1.00000000
     n*s02  =  1.84284714 +/- 0.23719958  := 'amp_Ru*n_RuRu/x_Ru'
     e0     = -3.59772976 +/- 0.89770785  := 'enot_Ru'
     r      =  2.66927942 +/- 0.00455167  := 'reff + r_Ru_150K+r_Ru_150K-reff'
     deltar = -0.00872058 +/- 0.00455167  := 'r_Ru_150K+r_Ru_150K-reff'
     sigma2 =  0.00449620 +/- 6.9131e-04  := 'ss_Ru_150K+ss_Ru_150K'

 = Path 'poau2um3on' = Ru K Edge
    feffdat file = ./feffinp/RuK-Rh/feff0001.dat, from feff run 'RuK-Rh'
    geometry  atom      x        y        z      ipot
              Ru       0.0000,  0.0000,  0.0000  0 (absorber)
              Rh       0.0000,  1.8979,  1.8979  2
     reff   =  2.68400000
     degen  =  1.00000000
     n*s02  =  0.00000000  := 'amp_Ru*n_RuRh/x_Ru'
     e0     = -3.59772976 +/- 0.89770785  := 'enot_Ru'
     r      =  2.69430287 +/- 0.00353795  := 'reff + r_Ru_150K+r_Rh_150K-reff'
     deltar =  0.01030287 +/- 0.00353795  := 'r_Ru_150K+r_Rh_150K-reff'
     sigma2 =  0.00454421 +/- 4.5485e-04  := 'ss_Ru_150K+ss_Rh_150K'

 = Path 'p75f5raad7' = Ru K Edge
    feffdat file = ./feffinp/RuK-Pd/feff0001.dat, from feff run 'RuK-Pd'
    geometry  atom      x        y        z      ipot
              Ru       0.0000,  0.0000,  0.0000  0 (absorber)
              Pd       0.0000,  1.9191,  1.9191  2
     reff   =  2.71400000
     degen  =  1.00000000
     n*s02  =  0.00000000  := 'amp_Ru*n_RuPd/x_Ru'
     e0     = -3.59772976 +/- 0.89770785  := 'enot_Ru'
     r      =  2.72145677 +/- 0.00308580  := 'reff + r_Ru_150K+r_Pd_150K-reff'
     deltar =  0.00745677 +/- 0.00308580  := 'r_Ru_150K+r_Pd_150K-reff'
     sigma2 =  0.00460902 +/- 3.9869e-04  := 'ss_Ru_150K+ss_Pd_150K'

 = Path 'pwkerl4aou' = Ru K Edge
    feffdat file = ./feffinp/RuK-Ir/feff0001.dat, from feff run 'RuK-Ir'
    geometry  atom      x        y        z      ipot
              Ru       0.0000,  0.0000,  0.0000  0 (absorber)
              Ir       0.0000,  1.9071,  1.9071  2
     reff   =  2.69700000
     degen  =  1.00000000
     n*s02  =  2.01336199 +/- 0.25486783  := 'amp_Ru*n_RuIr/x_Ru'
     e0     = -3.59772976 +/- 0.89770785  := 'enot_Ru'
     r      =  2.67500756 +/- 0.00537406  := 'reff + r_Ru_150K+r_Ir_150K-reff'
     deltar = -0.02199244 +/- 0.00537406  := 'r_Ru_150K+r_Ir_150K-reff'
     sigma2 =  0.00626441 +/- 4.3693e-04  := 'ss_Ru_150K+ss_Ir_150K'

 = Path 'pec7jigmjh' = Ru K Edge
    feffdat file = ./feffinp/RuK-Pt/feff0001.dat, from feff run 'RuK-Pt'
    geometry  atom      x        y        z      ipot
              Ru       0.0000,  0.0000,  0.0000  0 (absorber)
              Pt       0.0000,  1.9269,  1.9269  2
     reff   =  2.72500000
     degen  =  1.00000000
     n*s02  =  0.33619694 +/- 0.22246586  := 'amp_Ru*n_RuPt/x_Ru'
     e0     = -3.59772976 +/- 0.89770785  := 'enot_Ru'
     r      =  2.71292730 +/- 0.00358012  := 'reff + r_Ru_150K+r_Pt_150K-reff'
     deltar = -0.01207270 +/- 0.00358012  := 'r_Ru_150K+r_Pt_150K-reff'
     sigma2 =  0.00390716 +/- 3.8083e-04  := 'ss_Ru_150K+ss_Pt_150K'

 = Path 'p5majlrnkp' = Ru K Edge
    feffdat file = ./feffinp/RuK-Sn/feff0001.dat, from feff run 'RuK-Sn'
    geometry  atom      x        y        z      ipot
              Ru       0.0000,  0.0000,  0.0000  0 (absorber)
              Sn       0.0000,  1.9905,  1.9905  2
     reff   =  2.81500000
     degen  =  1.00000000
     n*s02  =  1.10901133 +/- 0.14951740  := 'amp_Ru*n_RuSn/x_Ru'
     e0     = -3.59772976 +/- 0.89770785  := 'enot_Ru'
     r      =  2.77722236 +/- 0.00625349  := 'reff + r_Ru_150K+r_Sn_150K-reff'
     deltar = -0.03777764 +/- 0.00625349  := 'r_Ru_150K+r_Sn_150K-reff'
     sigma2 =  0.00527080 +/- 6.1933e-04  := 'ss_Ru_150K+ss_Sn_150K'

 dataset 5:
 = Path 'pm7ntiep5t' = Ru K Edge
    feffdat file = ./feffinp/RuK-Ru/feff0001.dat, from feff run 'RuK-Ru'
    geometry  atom      x        y        z      ipot
              Ru       0.0000,  0.0000,  0.0000  0 (absorber)
              Ru       0.0000,  1.8936,  1.8936  2
     reff   =  2.67800000
     degen  =  1.00000000
     n*s02  =  1.84284714 +/- 0.23719958  := 'amp_Ru*n_RuRu/x_Ru'
     e0     = -3.59772976 +/- 0.89770785  := 'enot_Ru'
     r      =  2.66610264 +/- 0.00564979  := 'reff + r_Ru_200K+r_Ru_200K-reff'
     deltar = -0.01189736 +/- 0.00564979  := 'r_Ru_200K+r_Ru_200K-reff'
     sigma2 =  0.00495798 +/- 7.6858e-04  := 'ss_Ru_200K+ss_Ru_200K'

 = Path 'poau2um3on' = Ru K Edge
    feffdat file = ./feffinp/RuK-Rh/feff0001.dat, from feff run 'RuK-Rh'
    geometry  atom      x        y        z      ipot
              Ru       0.0000,  0.0000,  0.0000  0 (absorber)
              Rh       0.0000,  1.8979,  1.8979  2
     reff   =  2.68400000
     degen  =  1.00000000
     n*s02  =  0.00000000  := 'amp_Ru*n_RuRh/x_Ru'
     e0     = -3.59772976 +/- 0.89770785  := 'enot_Ru'
     r      =  2.69203386 +/- 0.00392202  := 'reff + r_Ru_200K+r_Rh_200K-reff'
     deltar =  0.00803386 +/- 0.00392202  := 'r_Ru_200K+r_Rh_200K-reff'
     sigma2 =  0.00517962 +/- 4.8969e-04  := 'ss_Ru_200K+ss_Rh_200K'

 = Path 'p75f5raad7' = Ru K Edge
    feffdat file = ./feffinp/RuK-Pd/feff0001.dat, from feff run 'RuK-Pd'
    geometry  atom      x        y        z      ipot
              Ru       0.0000,  0.0000,  0.0000  0 (absorber)
              Pd       0.0000,  1.9191,  1.9191  2
     reff   =  2.71400000
     degen  =  1.00000000
     n*s02  =  0.00000000  := 'amp_Ru*n_RuPd/x_Ru'
     e0     = -3.59772976 +/- 0.89770785  := 'enot_Ru'
     r      =  2.71953577 +/- 0.00358275  := 'reff + r_Ru_200K+r_Pd_200K-reff'
     deltar =  0.00553577 +/- 0.00358275  := 'r_Ru_200K+r_Pd_200K-reff'
     sigma2 =  0.00521194 +/- 4.3542e-04  := 'ss_Ru_200K+ss_Pd_200K'

 = Path 'pwkerl4aou' = Ru K Edge
    feffdat file = ./feffinp/RuK-Ir/feff0001.dat, from feff run 'RuK-Ir'
    geometry  atom      x        y        z      ipot
              Ru       0.0000,  0.0000,  0.0000  0 (absorber)
              Ir       0.0000,  1.9071,  1.9071  2
     reff   =  2.69700000
     degen  =  1.00000000
     n*s02  =  2.01336199 +/- 0.25486783  := 'amp_Ru*n_RuIr/x_Ru'
     e0     = -3.59772976 +/- 0.89770785  := 'enot_Ru'
     r      =  2.67275925 +/- 0.00576852  := 'reff + r_Ru_200K+r_Ir_200K-reff'
     deltar = -0.02424075 +/- 0.00576852  := 'r_Ru_200K+r_Ir_200K-reff'
     sigma2 =  0.00667362 +/- 4.7109e-04  := 'ss_Ru_200K+ss_Ir_200K'

 = Path 'pec7jigmjh' = Ru K Edge
    feffdat file = ./feffinp/RuK-Pt/feff0001.dat, from feff run 'RuK-Pt'
    geometry  atom      x        y        z      ipot
              Ru       0.0000,  0.0000,  0.0000  0 (absorber)
              Pt       0.0000,  1.9269,  1.9269  2
     reff   =  2.72500000
     degen  =  1.00000000
     n*s02  =  0.33619694 +/- 0.22246586  := 'amp_Ru*n_RuPt/x_Ru'
     e0     = -3.59772976 +/- 0.89770785  := 'enot_Ru'
     r      =  2.71375062 +/- 0.00406487  := 'reff + r_Ru_200K+r_Pt_200K-reff'
     deltar = -0.01124938 +/- 0.00406487  := 'r_Ru_200K+r_Pt_200K-reff'
     sigma2 =  0.00448050 +/- 4.2057e-04  := 'ss_Ru_200K+ss_Pt_200K'

 = Path 'p5majlrnkp' = Ru K Edge
    feffdat file = ./feffinp/RuK-Sn/feff0001.dat, from feff run 'RuK-Sn'
    geometry  atom      x        y        z      ipot
              Ru       0.0000,  0.0000,  0.0000  0 (absorber)
              Sn       0.0000,  1.9905,  1.9905  2
     reff   =  2.81500000
     degen  =  1.00000000
     n*s02  =  1.10901133 +/- 0.14951740  := 'amp_Ru*n_RuSn/x_Ru'
     e0     = -3.59772976 +/- 0.89770785  := 'enot_Ru'
     r      =  2.77171753 +/- 0.00665930  := 'reff + r_Ru_200K+r_Sn_200K-reff'
     deltar = -0.04328247 +/- 0.00665930  := 'r_Ru_200K+r_Sn_200K-reff'
     sigma2 =  0.00580603 +/- 6.7670e-04  := 'ss_Ru_200K+ss_Sn_200K'

 dataset 6:
 = Path 'pm7ntiep5t' = Ru K Edge
    feffdat file = ./feffinp/RuK-Ru/feff0001.dat, from feff run 'RuK-Ru'
    geometry  atom      x        y        z      ipot
              Ru       0.0000,  0.0000,  0.0000  0 (absorber)
              Ru       0.0000,  1.8936,  1.8936  2
     reff   =  2.67800000
     degen  =  1.00000000
     n*s02  =  1.84284714 +/- 0.23719958  := 'amp_Ru*n_RuRu/x_Ru'
     e0     = -3.59772976 +/- 0.89770785  := 'enot_Ru'
     r      =  2.65943719 +/- 0.00848989  := 'reff + r_Ru_300K+r_Ru_300K-reff'
     deltar = -0.01856281 +/- 0.00848989  := 'r_Ru_300K+r_Ru_300K-reff'
     sigma2 =  0.00640354 +/- 0.00100772  := 'ss_Ru_300K+ss_Ru_300K'

 = Path 'poau2um3on' = Ru K Edge
    feffdat file = ./feffinp/RuK-Rh/feff0001.dat, from feff run 'RuK-Rh'
    geometry  atom      x        y        z      ipot
              Ru       0.0000,  0.0000,  0.0000  0 (absorber)
              Rh       0.0000,  1.8979,  1.8979  2
     reff   =  2.68400000
     degen  =  1.00000000
     n*s02  =  0.00000000  := 'amp_Ru*n_RuRh/x_Ru'
     e0     = -3.59772976 +/- 0.89770785  := 'enot_Ru'
     r      =  2.69012245 +/- 0.00533311  := 'reff + r_Ru_300K+r_Rh_300K-reff'
     deltar =  0.00612245 +/- 0.00533311  := 'r_Ru_300K+r_Rh_300K-reff'
     sigma2 =  0.00685410 +/- 6.4342e-04  := 'ss_Ru_300K+ss_Rh_300K'

 = Path 'p75f5raad7' = Ru K Edge
    feffdat file = ./feffinp/RuK-Pd/feff0001.dat, from feff run 'RuK-Pd'
    geometry  atom      x        y        z      ipot
              Ru       0.0000,  0.0000,  0.0000  0 (absorber)
              Pd       0.0000,  1.9191,  1.9191  2
     reff   =  2.71400000
     degen  =  1.00000000
     n*s02  =  0.00000000  := 'amp_Ru*n_RuPd/x_Ru'
     e0     = -3.59772976 +/- 0.89770785  := 'enot_Ru'
     r      =  2.71337883 +/- 0.00481775  := 'reff + r_Ru_300K+r_Pd_300K-reff'
     deltar = -6.2117e-04 +/- 0.00481775  := 'r_Ru_300K+r_Pd_300K-reff'
     sigma2 =  0.00669974 +/- 5.5236e-04  := 'ss_Ru_300K+ss_Pd_300K'

 = Path 'pwkerl4aou' = Ru K Edge
    feffdat file = ./feffinp/RuK-Ir/feff0001.dat, from feff run 'RuK-Ir'
    geometry  atom      x        y        z      ipot
              Ru       0.0000,  0.0000,  0.0000  0 (absorber)
              Ir       0.0000,  1.9071,  1.9071  2
     reff   =  2.69700000
     degen  =  1.00000000
     n*s02  =  2.01336199 +/- 0.25486783  := 'amp_Ru*n_RuIr/x_Ru'
     e0     = -3.59772976 +/- 0.89770785  := 'enot_Ru'
     r      =  2.66716072 +/- 0.00672742  := 'reff + r_Ru_300K+r_Ir_300K-reff'
     deltar = -0.02983928 +/- 0.00672742  := 'r_Ru_300K+r_Ir_300K-reff'
     sigma2 =  0.00776879 +/- 5.9872e-04  := 'ss_Ru_300K+ss_Ir_300K'

 = Path 'pec7jigmjh' = Ru K Edge
    feffdat file = ./feffinp/RuK-Pt/feff0001.dat, from feff run 'RuK-Pt'
    geometry  atom      x        y        z      ipot
              Ru       0.0000,  0.0000,  0.0000  0 (absorber)
              Pt       0.0000,  1.9269,  1.9269  2
     reff   =  2.72500000
     degen  =  1.00000000
     n*s02  =  0.33619694 +/- 0.22246586  := 'amp_Ru*n_RuPt/x_Ru'
     e0     = -3.59772976 +/- 0.89770785  := 'enot_Ru'
     r      =  2.71014284 +/- 0.00531851  := 'reff + r_Ru_300K+r_Pt_300K-reff'
     deltar = -0.01485716 +/- 0.00531851  := 'r_Ru_300K+r_Pt_300K-reff'
     sigma2 =  0.00566436 +/- 5.5194e-04  := 'ss_Ru_300K+ss_Pt_300K'

 = Path 'p5majlrnkp' = Ru K Edge
    feffdat file = ./feffinp/RuK-Sn/feff0001.dat, from feff run 'RuK-Sn'
    geometry  atom      x        y        z      ipot
              Ru       0.0000,  0.0000,  0.0000  0 (absorber)
              Sn       0.0000,  1.9905,  1.9905  2
     reff   =  2.81500000
     degen  =  1.00000000
     n*s02  =  1.10901133 +/- 0.14951740  := 'amp_Ru*n_RuSn/x_Ru'
     e0     = -3.59772976 +/- 0.89770785  := 'enot_Ru'
     r      =  2.76512795 +/- 0.01019390  := 'reff + r_Ru_300K+r_Sn_300K-reff'
     deltar = -0.04987205 +/- 0.01019390  := 'r_Ru_300K+r_Sn_300K-reff'
     sigma2 =  0.00826522 +/- 0.00101785  := 'ss_Ru_300K+ss_Sn_300K'

 dataset 7:
 = Path 'pm7ntiep5t' = Ru K Edge
    feffdat file = ./feffinp/RuK-Ru/feff0001.dat, from feff run 'RuK-Ru'
    geometry  atom      x        y        z      ipot
              Ru       0.0000,  0.0000,  0.0000  0 (absorber)
              Ru       0.0000,  1.8936,  1.8936  2
     reff   =  2.67800000
     degen  =  1.00000000
     n*s02  =  1.84284714 +/- 0.23719958  := 'amp_Ru*n_RuRu/x_Ru'
     e0     = -3.59772976 +/- 0.89770785  := 'enot_Ru'
     r      =  2.66427218 +/- 0.01028947  := 'reff + r_Ru_100C+r_Ru_100C-reff'
