Repository: masasnakamura/2025_ACSNanosciAu_EXAFS

# 2025_ACSNanosciAu_EXAFS

## Related paper
- Journal : ACS Nanoscience Au
- DOI :
- Title : Unravelling Element-Selective Local Structures in Multi-Element Alloy Nanoparticles with EXAFS

## Overview
This repository contains python scripts developed for EXAFS fitting analysis of multi-element alloy (high-entropy alloy / compositionally complex alloy) nanoparticles.
Simultaneous fitting of multiple data at different absorption edges and temperatures is performed while imposing constraints based on physically reasonable and interpretable assumptions.
The details of the procedure is discussed in the article above.
The code requires xraylarch version 0.9.65.

File: examples/out/SnPGM/SnPGM_fit.txt (part 6 of 9)
start: 2025-01-24 03:44:46.250620
     deltar = -0.01372782 +/- 0.01028947  := 'r_Ru_100C+r_Ru_100C-reff'
     sigma2 =  0.00844212 +/- 0.00122940  := 'ss_Ru_100C+ss_Ru_100C'

 = Path 'poau2um3on' = Ru K Edge
    feffdat file = ./feffinp/RuK-Rh/feff0001.dat, from feff run 'RuK-Rh'
    geometry  atom      x        y        z      ipot
              Ru       0.0000,  0.0000,  0.0000  0 (absorber)
              Rh       0.0000,  1.8979,  1.8979  2
     reff   =  2.68400000
     degen  =  1.00000000
     n*s02  =  0.00000000  := 'amp_Ru*n_RuRh/x_Ru'
     e0     = -3.59772976 +/- 0.89770785  := 'enot_Ru'
     r      =  2.69096186 +/- 0.00657237  := 'reff + r_Ru_100C+r_Rh_100C-reff'
     deltar =  0.00696186 +/- 0.00657237  := 'r_Ru_100C+r_Rh_100C-reff'
     sigma2 =  0.00884558 +/- 8.0505e-04  := 'ss_Ru_100C+ss_Rh_100C'

 = Path 'p75f5raad7' = Ru K Edge
    feffdat file = ./feffinp/RuK-Pd/feff0001.dat, from feff run 'RuK-Pd'
    geometry  atom      x        y        z      ipot
              Ru       0.0000,  0.0000,  0.0000  0 (absorber)
              Pd       0.0000,  1.9191,  1.9191  2
     reff   =  2.71400000
     degen  =  1.00000000
     n*s02  =  0.00000000  := 'amp_Ru*n_RuPd/x_Ru'
     e0     = -3.59772976 +/- 0.89770785  := 'enot_Ru'
     r      =  2.71376862 +/- 0.00577190  := 'reff + r_Ru_100C+r_Pd_100C-reff'
     deltar = -2.3138e-04 +/- 0.00577190  := 'r_Ru_100C+r_Pd_100C-reff'
     sigma2 =  0.00906997 +/- 6.6637e-04  := 'ss_Ru_100C+ss_Pd_100C'

 = Path 'pwkerl4aou' = Ru K Edge
    feffdat file = ./feffinp/RuK-Ir/feff0001.dat, from feff run 'RuK-Ir'
    geometry  atom      x        y        z      ipot
              Ru       0.0000,  0.0000,  0.0000  0 (absorber)
              Ir       0.0000,  1.9071,  1.9071  2
     reff   =  2.69700000
     degen  =  1.00000000
     n*s02  =  2.01336199 +/- 0.25486783  := 'amp_Ru*n_RuIr/x_Ru'
     e0     = -3.59772976 +/- 0.89770785  := 'enot_Ru'
     r      =  2.66887873 +/- 0.00714665  := 'reff + r_Ru_100C+r_Ir_100C-reff'
     deltar = -0.02812127 +/- 0.00714665  := 'r_Ru_100C+r_Ir_100C-reff'
     sigma2 =  0.00948864 +/- 7.1183e-04  := 'ss_Ru_100C+ss_Ir_100C'

 = Path 'pec7jigmjh' = Ru K Edge
    feffdat file = ./feffinp/RuK-Pt/feff0001.dat, from feff run 'RuK-Pt'
    geometry  atom      x        y        z      ipot
              Ru       0.0000,  0.0000,  0.0000  0 (absorber)
              Pt       0.0000,  1.9269,  1.9269  2
     reff   =  2.72500000
     degen  =  1.00000000
     n*s02  =  0.33619694 +/- 0.22246586  := 'amp_Ru*n_RuPt/x_Ru'
     e0     = -3.59772976 +/- 0.89770785  := 'enot_Ru'
     r      =  2.70964576 +/- 0.00632491  := 'reff + r_Ru_100C+r_Pt_100C-reff'
     deltar = -0.01535424 +/- 0.00632491  := 'r_Ru_100C+r_Pt_100C-reff'
     sigma2 =  0.00743460 +/- 6.8590e-04  := 'ss_Ru_100C+ss_Pt_100C'

 = Path 'p5majlrnkp' = Ru K Edge
    feffdat file = ./feffinp/RuK-Sn/feff0001.dat, from feff run 'RuK-Sn'
    geometry  atom      x        y        z      ipot
              Ru       0.0000,  0.0000,  0.0000  0 (absorber)
              Sn       0.0000,  1.9905,  1.9905  2
     reff   =  2.81500000
     degen  =  1.00000000
     n*s02  =  1.10901133 +/- 0.14951740  := 'amp_Ru*n_RuSn/x_Ru'
     e0     = -3.59772976 +/- 0.89770785  := 'enot_Ru'
     r      =  2.77360542 +/- 0.01356468  := 'reff + r_Ru_100C+r_Sn_100C-reff'
     deltar = -0.04139458 +/- 0.01356468  := 'r_Ru_100C+r_Sn_100C-reff'
     sigma2 =  0.01136085 +/- 0.00150370  := 'ss_Ru_100C+ss_Sn_100C'

 dataset 8:
 = Path 'pybrsargwy' = Rh K Edge
    feffdat file = ./feffinp/RhK-Ru/feff0001.dat, from feff run 'RhK-Ru'
    geometry  atom      x        y        z      ipot
              Rh       0.0000,  0.0000,  0.0000  0 (absorber)
              Ru       0.0000,  1.8979,  1.8979  2
     reff   =  2.68400000
     degen  =  1.00000000
     n*s02  =  0.00000000  := 'amp_Rh*n_RhRu/x_Rh'
     e0     =  0.09030204 +/- 0.39017470  := 'enot_Rh'
     r      =  2.69652824 +/- 0.00345461  := 'reff + r_Rh_008K+r_Ru_008K-reff'
     deltar =  0.01252824 +/- 0.00345461  := 'r_Rh_008K+r_Ru_008K-reff'
     sigma2 =  0.00355148 +/- 4.4220e-04  := 'ss_Rh_008K+ss_Ru_008K'

 = Path 'pstyv5kbli' = Rh K Edge
    feffdat file = ./feffinp/RhK-Rh/feff0001.dat, from feff run 'RhK-Rh'
    geometry  atom      x        y        z      ipot
              Rh       0.0000,  0.0000,  0.0000  0 (absorber)
              Rh       1.9021,  0.0000, -1.9021  2
     reff   =  2.69000000
     degen  =  1.00000000
     n*s02  =  2.46283796 +/- 0.39076237  := 'amp_Rh*n_RhRh/x_Rh'
     e0     =  0.09030204 +/- 0.39017470  := 'enot_Rh'
     r      =  2.72039967 +/- 0.00539810  := 'reff + r_Rh_008K+r_Rh_008K-reff'
     deltar =  0.03039967 +/- 0.00539810  := 'r_Rh_008K+r_Rh_008K-reff'
     sigma2 =  0.00363359 +/- 4.8286e-04  := 'ss_Rh_008K+ss_Rh_008K'

 = Path 'pezftinkwy' = Rh K Edge
    feffdat file = ./feffinp/RhK-Pd/feff0001.dat, from feff run 'RhK-Pd'
    geometry  atom      x        y        z      ipot
              Rh       0.0000,  0.0000,  0.0000  0 (absorber)
              Pd       0.0000,  1.9233,  1.9233  2
     reff   =  2.72000000
     degen  =  1.00000000
     n*s02  =  1.70544095 +/- 0.33550879  := 'amp_Rh*n_RhPd/x_Rh'
     e0     =  0.09030204 +/- 0.39017470  := 'enot_Rh'
     r      =  2.74839868 +/- 0.00160448  := 'reff + r_Rh_008K+r_Pd_008K-reff'
     deltar =  0.02839868 +/- 0.00160448  := 'r_Rh_008K+r_Pd_008K-reff'
     sigma2 =  0.00356383 +/- 2.2950e-04  := 'ss_Rh_008K+ss_Pd_008K'

 = Path 'pmdyf372mv' = Rh K Edge
    feffdat file = ./feffinp/RhK-Ir/feff0001.dat, from feff run 'RhK-Ir'
    geometry  atom      x        y        z      ipot
              Rh       0.0000,  0.0000,  0.0000  0 (absorber)
              Ir       1.9113,  0.0000, -1.9113  2
     reff   =  2.70300000
     degen  =  1.00000000
     n*s02  =  0.84004474 +/- 0.20275155  := 'amp_Rh*n_RhIr/x_Rh'
     e0     =  0.09030204 +/- 0.39017470  := 'enot_Rh'
     r      =  2.70001383 +/- 0.00474785  := 'reff + r_Rh_008K+r_Ir_008K-reff'
     deltar = -0.00298617 +/- 0.00474785  := 'r_Rh_008K+r_Ir_008K-reff'
     sigma2 =  0.00545377 +/- 4.1480e-04  := 'ss_Rh_008K+ss_Ir_008K'

 = Path 'pq6rvqr664' = Rh K Edge
    feffdat file = ./feffinp/RhK-Pt/feff0001.dat, from feff run 'RhK-Pt'
    geometry  atom      x        y        z      ipot
              Rh       0.0000,  0.0000,  0.0000  0 (absorber)
              Pt       0.0000,  1.9311,  1.9311  2
     reff   =  2.73100000
     degen  =  1.00000000
     n*s02  =  1.49211881 +/- 0.15795078  := 'amp_Rh*n_RhPt/x_Rh'
     e0     =  0.09030204 +/- 0.39017470  := 'enot_Rh'
     r      =  2.74089591 +/- 0.00478091  := 'reff + r_Rh_008K+r_Pt_008K-reff'
     deltar =  0.00989591 +/- 0.00478091  := 'r_Rh_008K+r_Pt_008K-reff'
     sigma2 =  0.00305648 +/- 2.7668e-04  := 'ss_Rh_008K+ss_Pt_008K'

 = Path 'pm4zu6w4o5' = Rh K Edge
    feffdat file = ./feffinp/RhK-Sn/feff0001.dat, from feff run 'RhK-Sn'
    geometry  atom      x        y        z      ipot
              Rh       0.0000,  0.0000,  0.0000  0 (absorber)
              Sn      -1.9947,  0.0000,  1.9947  2
     reff   =  2.82100000
     degen  =  1.00000000
     n*s02  =  1.80597686 +/- 0.19834779  := 'amp_Rh*n_RhSn/x_Rh'
     e0     =  0.09030204 +/- 0.39017470  := 'enot_Rh'
     r      =  2.79949732 +/- 0.00453456  := 'reff + r_Rh_008K+r_Sn_008K-reff'
     deltar = -0.02150268 +/- 0.00453456  := 'r_Rh_008K+r_Sn_008K-reff'
     sigma2 =  0.00408752 +/- 5.7478e-04  := 'ss_Rh_008K+ss_Sn_008K'

 dataset 9:
 = Path 'pybrsargwy' = Rh K Edge
    feffdat file = ./feffinp/RhK-Ru/feff0001.dat, from feff run 'RhK-Ru'
    geometry  atom      x        y        z      ipot
              Rh       0.0000,  0.0000,  0.0000  0 (absorber)
              Ru       0.0000,  1.8979,  1.8979  2
     reff   =  2.68400000
     degen  =  1.00000000
     n*s02  =  0.00000000  := 'amp_Rh*n_RhRu/x_Rh'
     e0     =  0.09030204 +/- 0.39017470  := 'enot_Rh'
     r      =  2.69667414 +/- 0.00322888  := 'reff + r_Rh_050K+r_Ru_050K-reff'
     deltar =  0.01267414 +/- 0.00322888  := 'r_Rh_050K+r_Ru_050K-reff'
     sigma2 =  0.00380475 +/- 4.1614e-04  := 'ss_Rh_050K+ss_Ru_050K'

 = Path 'pstyv5kbli' = Rh K Edge
    feffdat file = ./feffinp/RhK-Rh/feff0001.dat, from feff run 'RhK-Rh'
    geometry  atom      x        y        z      ipot
              Rh       0.0000,  0.0000,  0.0000  0 (absorber)
              Rh       1.9021,  0.0000, -1.9021  2
     reff   =  2.69000000
     degen  =  1.00000000
     n*s02  =  2.46283796 +/- 0.39076237  := 'amp_Rh*n_RhRh/x_Rh'
     e0     =  0.09030204 +/- 0.39017470  := 'enot_Rh'
     r      =  2.71848524 +/- 0.00524908  := 'reff + r_Rh_050K+r_Rh_050K-reff'
     deltar =  0.02848524 +/- 0.00524908  := 'r_Rh_050K+r_Rh_050K-reff'
     sigma2 =  0.00372023 +/- 4.6709e-04  := 'ss_Rh_050K+ss_Rh_050K'

 = Path 'pezftinkwy' = Rh K Edge
    feffdat file = ./feffinp/RhK-Pd/feff0001.dat, from feff run 'RhK-Pd'
    geometry  atom      x        y        z      ipot
              Rh       0.0000,  0.0000,  0.0000  0 (absorber)
              Pd       0.0000,  1.9233,  1.9233  2
     reff   =  2.72000000
     degen  =  1.00000000
     n*s02  =  1.70544095 +/- 0.33550879  := 'amp_Rh*n_RhPd/x_Rh'
     e0     =  0.09030204 +/- 0.39017470  := 'enot_Rh'
     r      =  2.74614459 +/- 0.00149992  := 'reff + r_Rh_050K+r_Pd_050K-reff'
     deltar =  0.02614459 +/- 0.00149992  := 'r_Rh_050K+r_Pd_050K-reff'
     sigma2 =  0.00359540 +/- 2.2068e-04  := 'ss_Rh_050K+ss_Pd_050K'

 = Path 'pmdyf372mv' = Rh K Edge
    feffdat file = ./feffinp/RhK-Ir/feff0001.dat, from feff run 'RhK-Ir'
    geometry  atom      x        y        z      ipot
              Rh       0.0000,  0.0000,  0.0000  0 (absorber)
              Ir       1.9113,  0.0000, -1.9113  2
     reff   =  2.70300000
     degen  =  1.00000000
     n*s02  =  0.84004474 +/- 0.20275155  := 'amp_Rh*n_RhIr/x_Rh'
     e0     =  0.09030204 +/- 0.39017470  := 'enot_Rh'
     r      =  2.69998089 +/- 0.00462698  := 'reff + r_Rh_050K+r_Ir_050K-reff'
     deltar = -0.00301911 +/- 0.00462698  := 'r_Rh_050K+r_Ir_050K-reff'
     sigma2 =  0.00573143 +/- 4.1216e-04  := 'ss_Rh_050K+ss_Ir_050K'

 = Path 'pq6rvqr664' = Rh K Edge
    feffdat file = ./feffinp/RhK-Pt/feff0001.dat, from feff run 'RhK-Pt'
    geometry  atom      x        y        z      ipot
              Rh       0.0000,  0.0000,  0.0000  0 (absorber)
              Pt       0.0000,  1.9311,  1.9311  2
     reff   =  2.73100000
     degen  =  1.00000000
     n*s02  =  1.49211881 +/- 0.15795078  := 'amp_Rh*n_RhPt/x_Rh'
     e0     =  0.09030204 +/- 0.39017470  := 'enot_Rh'
     r      =  2.73693816 +/- 0.00458637  := 'reff + r_Rh_050K+r_Pt_050K-reff'
     deltar =  0.00593816 +/- 0.00458637  := 'r_Rh_050K+r_Pt_050K-reff'
     sigma2 =  0.00315895 +/- 2.6103e-04  := 'ss_Rh_050K+ss_Pt_050K'

 = Path 'pm4zu6w4o5' = Rh K Edge
    feffdat file = ./feffinp/RhK-Sn/feff0001.dat, from feff run 'RhK-Sn'
    geometry  atom      x        y        z      ipot
              Rh       0.0000,  0.0000,  0.0000  0 (absorber)
              Sn      -1.9947,  0.0000,  1.9947  2
     reff   =  2.82100000
     degen  =  1.00000000
     n*s02  =  1.80597686 +/- 0.19834779  := 'amp_Rh*n_RhSn/x_Rh'
     e0     =  0.09030204 +/- 0.39017470  := 'enot_Rh'
     r      =  2.80140352 +/- 0.00415518  := 'reff + r_Rh_050K+r_Sn_050K-reff'
     deltar = -0.01959648 +/- 0.00415518  := 'r_Rh_050K+r_Sn_050K-reff'
     sigma2 =  0.00403263 +/- 5.4635e-04  := 'ss_Rh_050K+ss_Sn_050K'

 dataset 10:
 = Path 'pybrsargwy' = Rh K Edge
    feffdat file = ./feffinp/RhK-Ru/feff0001.dat, from feff run 'RhK-Ru'
    geometry  atom      x        y        z      ipot
              Rh       0.0000,  0.0000,  0.0000  0 (absorber)
              Ru       0.0000,  1.8979,  1.8979  2
     reff   =  2.68400000
     degen  =  1.00000000
     n*s02  =  0.00000000  := 'amp_Rh*n_RhRu/x_Rh'
     e0     =  0.09030204 +/- 0.39017470  := 'enot_Rh'
     r      =  2.69505989 +/- 0.00331851  := 'reff + r_Rh_100K+r_Ru_100K-reff'
     deltar =  0.01105989 +/- 0.00331851  := 'r_Rh_100K+r_Ru_100K-reff'
     sigma2 =  0.00390075 +/- 4.2453e-04  := 'ss_Rh_100K+ss_Ru_100K'

 = Path 'pstyv5kbli' = Rh K Edge
    feffdat file = ./feffinp/RhK-Rh/feff0001.dat, from feff run 'RhK-Rh'
    geometry  atom      x        y        z      ipot
              Rh       0.0000,  0.0000,  0.0000  0 (absorber)
              Rh       1.9021,  0.0000, -1.9021  2
     reff   =  2.69000000
     degen  =  1.00000000
     n*s02  =  2.46283796 +/- 0.39076237  := 'amp_Rh*n_RhRh/x_Rh'
     e0     =  0.09030204 +/- 0.39017470  := 'enot_Rh'
     r      =  2.72061017 +/- 0.00502287  := 'reff + r_Rh_100K+r_Rh_100K-reff'
     deltar =  0.03061017 +/- 0.00502287  := 'r_Rh_100K+r_Rh_100K-reff'
     sigma2 =  0.00400724 +/- 4.6919e-04  := 'ss_Rh_100K+ss_Rh_100K'

 = Path 'pezftinkwy' = Rh K Edge
    feffdat file = ./feffinp/RhK-Pd/feff0001.dat, from feff run 'RhK-Pd'
    geometry  atom      x        y        z      ipot
              Rh       0.0000,  0.0000,  0.0000  0 (absorber)
              Pd       0.0000,  1.9233,  1.9233  2
     reff   =  2.72000000
     degen  =  1.00000000
     n*s02  =  1.70544095 +/- 0.33550879  := 'amp_Rh*n_RhPd/x_Rh'
     e0     =  0.09030204 +/- 0.39017470  := 'enot_Rh'
     r      =  2.74624505 +/- 0.00148832  := 'reff + r_Rh_100K+r_Pd_100K-reff'
     deltar =  0.02624505 +/- 0.00148832  := 'r_Rh_100K+r_Pd_100K-reff'
     sigma2 =  0.00405683 +/- 2.1706e-04  := 'ss_Rh_100K+ss_Pd_100K'

 = Path 'pmdyf372mv' = Rh K Edge
    feffdat file = ./feffinp/RhK-Ir/feff0001.dat, from feff run 'RhK-Ir'
    geometry  atom      x        y        z      ipot
              Rh       0.0000,  0.0000,  0.0000  0 (absorber)
              Ir       1.9113,  0.0000, -1.9113  2
     reff   =  2.70300000
     degen  =  1.00000000
     n*s02  =  0.84004474 +/- 0.20275155  := 'amp_Rh*n_RhIr/x_Rh'
     e0     =  0.09030204 +/- 0.39017470  := 'enot_Rh'
     r      =  2.69917667 +/- 0.00471846  := 'reff + r_Rh_100K+r_Ir_100K-reff'
     deltar = -0.00382333 +/- 0.00471846  := 'r_Rh_100K+r_Ir_100K-reff'
     sigma2 =  0.00613300 +/- 4.1804e-04  := 'ss_Rh_100K+ss_Ir_100K'

 = Path 'pq6rvqr664' = Rh K Edge
    feffdat file = ./feffinp/RhK-Pt/feff0001.dat, from feff run 'RhK-Pt'
    geometry  atom      x        y        z      ipot
              Rh       0.0000,  0.0000,  0.0000  0 (absorber)
              Pt       0.0000,  1.9311,  1.9311  2
     reff   =  2.73100000
     degen  =  1.00000000
     n*s02  =  1.49211881 +/- 0.15795078  := 'amp_Rh*n_RhPt/x_Rh'
     e0     =  0.09030204 +/- 0.39017470  := 'enot_Rh'
     r      =  2.73809847 +/- 0.00468542  := 'reff + r_Rh_100K+r_Pt_100K-reff'
     deltar =  0.00709847 +/- 0.00468542  := 'r_Rh_100K+r_Pt_100K-reff'
     sigma2 =  0.00358038 +/- 2.7959e-04  := 'ss_Rh_100K+ss_Pt_100K'

 = Path 'pm4zu6w4o5' = Rh K Edge
    feffdat file = ./feffinp/RhK-Sn/feff0001.dat, from feff run 'RhK-Sn'
    geometry  atom      x        y        z      ipot
              Rh       0.0000,  0.0000,  0.0000  0 (absorber)
              Sn      -1.9947,  0.0000,  1.9947  2
     reff   =  2.82100000
     degen  =  1.00000000
     n*s02  =  1.80597686 +/- 0.19834779  := 'amp_Rh*n_RhSn/x_Rh'
     e0     =  0.09030204 +/- 0.39017470  := 'enot_Rh'
     r      =  2.80300714 +/- 0.00449684  := 'reff + r_Rh_100K+r_Sn_100K-reff'
     deltar = -0.01799286 +/- 0.00449684  := 'r_Rh_100K+r_Sn_100K-reff'
     sigma2 =  0.00444912 +/- 5.7502e-04  := 'ss_Rh_100K+ss_Sn_100K'

 dataset 11:
 = Path 'pybrsargwy' = Rh K Edge
    feffdat file = ./feffinp/RhK-Ru/feff0001.dat, from feff run 'RhK-Ru'
    geometry  atom      x        y        z      ipot
              Rh       0.0000,  0.0000,  0.0000  0 (absorber)
              Ru       0.0000,  1.8979,  1.8979  2
     reff   =  2.68400000
     degen  =  1.00000000
     n*s02  =  0.00000000  := 'amp_Rh*n_RhRu/x_Rh'
     e0     =  0.09030204 +/- 0.39017470  := 'enot_Rh'
     r      =  2.69430287 +/- 0.00353795  := 'reff + r_Rh_150K+r_Ru_150K-reff'
     deltar =  0.01030287 +/- 0.00353795  := 'r_Rh_150K+r_Ru_150K-reff'
     sigma2 =  0.00454421 +/- 4.5485e-04  := 'ss_Rh_150K+ss_Ru_150K'

 = Path 'pstyv5kbli' = Rh K Edge
    feffdat file = ./feffinp/RhK-Rh/feff0001.dat, from feff run 'RhK-Rh'
    geometry  atom      x        y        z      ipot
              Rh       0.0000,  0.0000,  0.0000  0 (absorber)
              Rh       1.9021,  0.0000, -1.9021  2
     reff   =  2.69000000
     degen  =  1.00000000
     n*s02  =  2.46283796 +/- 0.39076237  := 'amp_Rh*n_RhRh/x_Rh'
     e0     =  0.09030204 +/- 0.39017470  := 'enot_Rh'
     r      =  2.71932631 +/- 0.00547925  := 'reff + r_Rh_150K+r_Rh_150K-reff'
     deltar =  0.02932631 +/- 0.00547925  := 'r_Rh_150K+r_Rh_150K-reff'
     sigma2 =  0.00459221 +/- 5.1934e-04  := 'ss_Rh_150K+ss_Rh_150K'

 = Path 'pezftinkwy' = Rh K Edge
    feffdat file = ./feffinp/RhK-Pd/feff0001.dat, from feff run 'RhK-Pd'
    geometry  atom      x        y        z      ipot
              Rh       0.0000,  0.0000,  0.0000  0 (absorber)
              Pd       0.0000,  1.9233,  1.9233  2
     reff   =  2.72000000
     degen  =  1.00000000
     n*s02  =  1.70544095 +/- 0.33550879  := 'amp_Rh*n_RhPd/x_Rh'
     e0     =  0.09030204 +/- 0.39017470  := 'enot_Rh'
     r      =  2.74648022 +/- 0.00169934  := 'reff + r_Rh_150K+r_Pd_150K-reff'
     deltar =  0.02648022 +/- 0.00169934  := 'r_Rh_150K+r_Pd_150K-reff'
     sigma2 =  0.00465702 +/- 2.3989e-04  := 'ss_Rh_150K+ss_Pd_150K'

 = Path 'pmdyf372mv' = Rh K Edge
    feffdat file = ./feffinp/RhK-Ir/feff0001.dat, from feff run 'RhK-Ir'
    geometry  atom      x        y        z      ipot
              Rh       0.0000,  0.0000,  0.0000  0 (absorber)
              Ir       1.9113,  0.0000, -1.9113  2
     reff   =  2.70300000
     degen  =  1.00000000
     n*s02  =  0.84004474 +/- 0.20275155  := 'amp_Rh*n_RhIr/x_Rh'
     e0     =  0.09030204 +/- 0.39017470  := 'enot_Rh'
     r      =  2.70003100 +/- 0.00472516  := 'reff + r_Rh_150K+r_Ir_150K-reff'
     deltar = -0.00296900 +/- 0.00472516  := 'r_Rh_150K+r_Ir_150K-reff'
     sigma2 =  0.00631241 +/- 4.2980e-04  := 'ss_Rh_150K+ss_Ir_150K'

 = Path 'pq6rvqr664' = Rh K Edge
    feffdat file = ./feffinp/RhK-Pt/feff0001.dat, from feff run 'RhK-Pt'
    geometry  atom      x        y        z      ipot
              Rh       0.0000,  0.0000,  0.0000  0 (absorber)
              Pt       0.0000,  1.9311,  1.9311  2
     reff   =  2.73100000
     degen  =  1.00000000
     n*s02  =  1.49211881 +/- 0.15795078  := 'amp_Rh*n_RhPt/x_Rh'
     e0     =  0.09030204 +/- 0.39017470  := 'enot_Rh'
     r      =  2.73795075 +/- 0.00487344  := 'reff + r_Rh_150K+r_Pt_150K-reff'
     deltar =  0.00695075 +/- 0.00487344  := 'r_Rh_150K+r_Pt_150K-reff'
     sigma2 =  0.00395517 +/- 3.0387e-04  := 'ss_Rh_150K+ss_Pt_150K'

 = Path 'pm4zu6w4o5' = Rh K Edge
    feffdat file = ./feffinp/RhK-Sn/feff0001.dat, from feff run 'RhK-Sn'
    geometry  atom      x        y        z      ipot
              Rh       0.0000,  0.0000,  0.0000  0 (absorber)
              Sn      -1.9947,  0.0000,  1.9947  2
     reff   =  2.82100000
     degen  =  1.00000000
     n*s02  =  1.80597686 +/- 0.19834779  := 'amp_Rh*n_RhSn/x_Rh'
     e0     =  0.09030204 +/- 0.39017470  := 'enot_Rh'
     r      =  2.80224580 +/- 0.00529354  := 'reff + r_Rh_150K+r_Sn_150K-reff'
     deltar = -0.01875420 +/- 0.00529354  := 'r_Rh_150K+r_Sn_150K-reff'
     sigma2 =  0.00531880 +/- 6.4233e-04  := 'ss_Rh_150K+ss_Sn_150K'

 dataset 12:
 = Path 'pybrsargwy' = Rh K Edge
    feffdat file = ./feffinp/RhK-Ru/feff0001.dat, from feff run 'RhK-Ru'
    geometry  atom      x        y        z      ipot
              Rh       0.0000,  0.0000,  0.0000  0 (absorber)
              Ru       0.0000,  1.8979,  1.8979  2
     reff   =  2.68400000
     degen  =  1.00000000
     n*s02  =  0.00000000  := 'amp_Rh*n_RhRu/x_Rh'
     e0     =  0.09030204 +/- 0.39017470  := 'enot_Rh'
     r      =  2.69203386 +/- 0.00392202  := 'reff + r_Rh_200K+r_Ru_200K-reff'
     deltar =  0.00803386 +/- 0.00392202  := 'r_Rh_200K+r_Ru_200K-reff'
     sigma2 =  0.00517962 +/- 4.8969e-04  := 'ss_Rh_200K+ss_Ru_200K'

 = Path 'pstyv5kbli' = Rh K Edge
    feffdat file = ./feffinp/RhK-Rh/feff0001.dat, from feff run 'RhK-Rh'
    geometry  atom      x        y        z      ipot
              Rh       0.0000,  0.0000,  0.0000  0 (absorber)
              Rh       1.9021,  0.0000, -1.9021  2
     reff   =  2.69000000
     degen  =  1.00000000
     n*s02  =  2.46283796 +/- 0.39076237  := 'amp_Rh*n_RhRh/x_Rh'
     e0     =  0.09030204 +/- 0.39017470  := 'enot_Rh'
     r      =  2.71796508 +/- 0.00572607  := 'reff + r_Rh_200K+r_Rh_200K-reff'
     deltar =  0.02796508 +/- 0.00572607  := 'r_Rh_200K+r_Rh_200K-reff'
     sigma2 =  0.00540126 +/- 5.4600e-04  := 'ss_Rh_200K+ss_Rh_200K'

 = Path 'pezftinkwy' = Rh K Edge
    feffdat file = ./feffinp/RhK-Pd/feff0001.dat, from feff run 'RhK-Pd'
    geometry  atom      x        y        z      ipot
              Rh       0.0000,  0.0000,  0.0000  0 (absorber)
              Pd       0.0000,  1.9233,  1.9233  2
     reff   =  2.72000000
     degen  =  1.00000000
     n*s02  =  1.70544095 +/- 0.33550879  := 'amp_Rh*n_RhPd/x_Rh'
     e0     =  0.09030204 +/- 0.39017470  := 'enot_Rh'
     r      =  2.74546699 +/- 0.00186125  := 'reff + r_Rh_200K+r_Pd_200K-reff'
     deltar =  0.02546699 +/- 0.00186125  := 'r_Rh_200K+r_Pd_200K-reff'
     sigma2 =  0.00543358 +/- 2.5381e-04  := 'ss_Rh_200K+ss_Pd_200K'

 = Path 'pmdyf372mv' = Rh K Edge
    feffdat file = ./feffinp/RhK-Ir/feff0001.dat, from feff run 'RhK-Ir'
    geometry  atom      x        y        z      ipot
              Rh       0.0000,  0.0000,  0.0000  0 (absorber)
              Ir       1.9113,  0.0000, -1.9113  2
     reff   =  2.70300000
     degen  =  1.00000000
     n*s02  =  0.84004474 +/- 0.20275155  := 'amp_Rh*n_RhIr/x_Rh'
     e0     =  0.09030204 +/- 0.39017470  := 'enot_Rh'
     r      =  2.69869047 +/- 0.00488060  := 'reff + r_Rh_200K+r_Ir_200K-reff'
     deltar = -0.00430953 +/- 0.00488060  := 'r_Rh_200K+r_Ir_200K-reff'
     sigma2 =  0.00689526 +/- 4.4777e-04  := 'ss_Rh_200K+ss_Ir_200K'

 = Path 'pq6rvqr664' = Rh K Edge
    feffdat file = ./feffinp/RhK-Pt/feff0001.dat, from feff run 'RhK-Pt'
    geometry  atom      x        y        z      ipot
              Rh       0.0000,  0.0000,  0.0000  0 (absorber)
              Pt       0.0000,  1.9311,  1.9311  2
     reff   =  2.73100000
     degen  =  1.00000000
     n*s02  =  1.49211881 +/- 0.15795078  := 'amp_Rh*n_RhPt/x_Rh'
     e0     =  0.09030204 +/- 0.39017470  := 'enot_Rh'
     r      =  2.73968184 +/- 0.00506303  := 'reff + r_Rh_200K+r_Pt_200K-reff'
     deltar =  0.00868184 +/- 0.00506303  := 'r_Rh_200K+r_Pt_200K-reff'
     sigma2 =  0.00470214 +/- 3.2825e-04  := 'ss_Rh_200K+ss_Pt_200K'

 = Path 'pm4zu6w4o5' = Rh K Edge
    feffdat file = ./feffinp/RhK-Sn/feff0001.dat, from feff run 'RhK-Sn'
    geometry  atom      x        y        z      ipot
              Rh       0.0000,  0.0000,  0.0000  0 (absorber)
              Sn      -1.9947,  0.0000,  1.9947  2
     reff   =  2.82100000
     degen  =  1.00000000
     n*s02  =  1.80597686 +/- 0.19834779  := 'amp_Rh*n_RhSn/x_Rh'
     e0     =  0.09030204 +/- 0.39017470  := 'enot_Rh'
     r      =  2.79764875 +/- 0.00557838  := 'reff + r_Rh_200K+r_Sn_200K-reff'
     deltar = -0.02335125 +/- 0.00557838  := 'r_Rh_200K+r_Sn_200K-reff'
     sigma2 =  0.00602767 +/- 6.8113e-04  := 'ss_Rh_200K+ss_Sn_200K'

 dataset 13:
 = Path 'pybrsargwy' = Rh K Edge
    feffdat file = ./feffinp/RhK-Ru/feff0001.dat, from feff run 'RhK-Ru'
    geometry  atom      x        y        z      ipot
              Rh       0.0000,  0.0000,  0.0000  0 (absorber)
              Ru       0.0000,  1.8979,  1.8979  2
     reff   =  2.68400000
     degen  =  1.00000000
     n*s02  =  0.00000000  := 'amp_Rh*n_RhRu/x_Rh'
     e0     =  0.09030204 +/- 0.39017470  := 'enot_Rh'
     r      =  2.69012245 +/- 0.00533311  := 'reff + r_Rh_300K+r_Ru_300K-reff'
     deltar =  0.00612245 +/- 0.00533311  := 'r_Rh_300K+r_Ru_300K-reff'
     sigma2 =  0.00685410 +/- 6.4342e-04  := 'ss_Rh_300K+ss_Ru_300K'

 = Path 'pstyv5kbli' = Rh K Edge
    feffdat file = ./feffinp/RhK-Rh/feff0001.dat, from feff run 'RhK-Rh'
    geometry  atom      x        y        z      ipot
              Rh       0.0000,  0.0000,  0.0000  0 (absorber)
              Rh       1.9021,  0.0000, -1.9021  2
     reff   =  2.69000000
     degen  =  1.00000000
     n*s02  =  2.46283796 +/- 0.39076237  := 'amp_Rh*n_RhRh/x_Rh'
     e0     =  0.09030204 +/- 0.39017470  := 'enot_Rh'
     r      =  2.72080771 +/- 0.00705165  := 'reff + r_Rh_300K+r_Rh_300K-reff'
     deltar =  0.03080771 +/- 0.00705165  := 'r_Rh_300K+r_Rh_300K-reff'
     sigma2 =  0.00730466 +/- 7.3680e-04  := 'ss_Rh_300K+ss_Rh_300K'

 = Path 'pezftinkwy' = Rh K Edge
    feffdat file = ./feffinp/RhK-Pd/feff0001.dat, from feff run 'RhK-Pd'
    geometry  atom      x        y        z      ipot
              Rh       0.0000,  0.0000,  0.0000  0 (absorber)
              Pd       0.0000,  1.9233,  1.9233  2
     reff   =  2.72000000
     degen  =  1.00000000
     n*s02  =  1.70544095 +/- 0.33550879  := 'amp_Rh*n_RhPd/x_Rh'
     e0     =  0.09030204 +/- 0.39017470  := 'enot_Rh'
     r      =  2.74406409 +/- 0.00276043  := 'reff + r_Rh_300K+r_Pd_300K-reff'
     deltar =  0.02406409 +/- 0.00276043  := 'r_Rh_300K+r_Pd_300K-reff'
     sigma2 =  0.00715030 +/- 3.3925e-04  := 'ss_Rh_300K+ss_Pd_300K'

 = Path 'pmdyf372mv' = Rh K Edge
    feffdat file = ./feffinp/RhK-Ir/feff0001.dat, from feff run 'RhK-Ir'
    geometry  atom      x        y        z      ipot
              Rh       0.0000,  0.0000,  0.0000  0 (absorber)
              Ir       1.9113,  0.0000, -1.9113  2
     reff   =  2.70300000
     degen  =  1.00000000
     n*s02  =  0.84004474 +/- 0.20275155  := 'amp_Rh*n_RhIr/x_Rh'
     e0     =  0.09030204 +/- 0.39017470  := 'enot_Rh'
     r      =  2.69784598 +/- 0.00542700  := 'reff + r_Rh_300K+r_Ir_300K-reff'
     deltar = -0.00515402 +/- 0.00542700  := 'r_Rh_300K+r_Ir_300K-reff'
     sigma2 =  0.00821934 +/- 5.3408e-04  := 'ss_Rh_300K+ss_Ir_300K'

 = Path 'pq6rvqr664' = Rh K Edge
    feffdat file = ./feffinp/RhK-Pt/feff0001.dat, from feff run 'RhK-Pt'
    geometry  atom      x        y        z      ipot
              Rh       0.0000,  0.0000,  0.0000  0 (absorber)
              Pt       0.0000,  1.9311,  1.9311  2
     reff   =  2.73100000
     degen  =  1.00000000
     n*s02  =  1.49211881 +/- 0.15795078  := 'amp_Rh*n_RhPt/x_Rh'
     e0     =  0.09030204 +/- 0.39017470  := 'enot_Rh'
     r      =  2.74082810 +/- 0.00565283  := 'reff + r_Rh_300K+r_Pt_300K-reff'
     deltar =  0.00982810 +/- 0.00565283  := 'r_Rh_300K+r_Pt_300K-reff'
     sigma2 =  0.00611492 +/- 4.5965e-04  := 'ss_Rh_300K+ss_Pt_300K'

 = Path 'pm4zu6w4o5' = Rh K Edge
    feffdat file = ./feffinp/RhK-Sn/feff0001.dat, from feff run 'RhK-Sn'
    geometry  atom      x        y        z      ipot
              Rh       0.0000,  0.0000,  0.0000  0 (absorber)
              Sn      -1.9947,  0.0000,  1.9947  2
     reff   =  2.82100000
     degen  =  1.00000000
     n*s02  =  1.80597686 +/- 0.19834779  := 'amp_Rh*n_RhSn/x_Rh'
     e0     =  0.09030204 +/- 0.39017470  := 'enot_Rh'
     r      =  2.79581321 +/- 0.00870460  := 'reff + r_Rh_300K+r_Sn_300K-reff'
     deltar = -0.02518679 +/- 0.00870460  := 'r_Rh_300K+r_Sn_300K-reff'
     sigma2 =  0.00871578 +/- 9.9990e-04  := 'ss_Rh_300K+ss_Sn_300K'

 dataset 14:
 = Path 'pybrsargwy' = Rh K Edge
    feffdat file = ./feffinp/RhK-Ru/feff0001.dat, from feff run 'RhK-Ru'
    geometry  atom      x        y        z      ipot
              Rh       0.0000,  0.0000,  0.0000  0 (absorber)
              Ru       0.0000,  1.8979,  1.8979  2
     reff   =  2.68400000
     degen  =  1.00000000
     n*s02  =  0.00000000  := 'amp_Rh*n_RhRu/x_Rh'
     e0     =  0.09030204 +/- 0.39017470  := 'enot_Rh'
     r      =  2.69096186 +/- 0.00657237  := 'reff + r_Rh_100C+r_Ru_100C-reff'
     deltar =  0.00696186 +/- 0.00657237  := 'r_Rh_100C+r_Ru_100C-reff'
     sigma2 =  0.00884558 +/- 8.0505e-04  := 'ss_Rh_100C+ss_Ru_100C'

 = Path 'pstyv5kbli' = Rh K Edge
    feffdat file = ./feffinp/RhK-Rh/feff0001.dat, from feff run 'RhK-Rh'
    geometry  atom      x        y        z      ipot
              Rh       0.0000,  0.0000,  0.0000  0 (absorber)
              Rh       1.9021,  0.0000, -1.9021  2
     reff   =  2.69000000
     degen  =  1.00000000
     n*s02  =  2.46283796 +/- 0.39076237  := 'amp_Rh*n_RhRh/x_Rh'
     e0     =  0.09030204 +/- 0.39017470  := 'enot_Rh'
     r      =  2.71765154 +/- 0.00834819  := 'reff + r_Rh_100C+r_Rh_100C-reff'
     deltar =  0.02765154 +/- 0.00834819  := 'r_Rh_100C+r_Rh_100C-reff'
     sigma2 =  0.00924905 +/- 9.1980e-04  := 'ss_Rh_100C+ss_Rh_100C'

 = Path 'pezftinkwy' = Rh K Edge
    feffdat file = ./feffinp/RhK-Pd/feff0001.dat, from feff run 'RhK-Pd'
    geometry  atom      x        y        z      ipot
              Rh       0.0000,  0.0000,  0.0000  0 (absorber)
              Pd       0.0000,  1.9233,  1.9233  2
     reff   =  2.72000000
     degen  =  1.00000000
     n*s02  =  1.70544095 +/- 0.33550879  := 'amp_Rh*n_RhPd/x_Rh'
     e0     =  0.09030204 +/- 0.39017470  := 'enot_Rh'
     r      =  2.74045830 +/- 0.00343263  := 'reff + r_Rh_100C+r_Pd_100C-reff'
     deltar =  0.02045830 +/- 0.00343263  := 'r_Rh_100C+r_Pd_100C-reff'
     sigma2 =  0.00947343 +/- 4.1929e-04  := 'ss_Rh_100C+ss_Pd_100C'

 = Path 'pmdyf372mv' = Rh K Edge
    feffdat file = ./feffinp/RhK-Ir/feff0001.dat, from feff run 'RhK-Ir'
    geometry  atom      x        y        z      ipot
              Rh       0.0000,  0.0000,  0.0000  0 (absorber)
              Ir       1.9113,  0.0000, -1.9113  2
     reff   =  2.70300000
     degen  =  1.00000000
     n*s02  =  0.84004474 +/- 0.20275155  := 'amp_Rh*n_RhIr/x_Rh'
     e0     =  0.09030204 +/- 0.39017470  := 'enot_Rh'
     r      =  2.69556841 +/- 0.00590775  := 'reff + r_Rh_100C+r_Ir_100C-reff'
     deltar = -0.00743159 +/- 0.00590775  := 'r_Rh_100C+r_Ir_100C-reff'
     sigma2 =  0.00989211 +/- 6.2122e-04  := 'ss_Rh_100C+ss_Ir_100C'

 = Path 'pq6rvqr664' = Rh K Edge
    feffdat file = ./feffinp/RhK-Pt/feff0001.dat, from feff run 'RhK-Pt'
    geometry  atom      x        y        z      ipot
              Rh       0.0000,  0.0000,  0.0000  0 (absorber)
              Pt       0.0000,  1.9311,  1.9311  2
     reff   =  2.73100000
     degen  =  1.00000000
     n*s02  =  1.49211881 +/- 0.15795078  := 'amp_Rh*n_RhPt/x_Rh'
     e0     =  0.09030204 +/- 0.39017470  := 'enot_Rh'
     r      =  2.73633543 +/- 0.00632171  := 'reff + r_Rh_100C+r_Pt_100C-reff'
     deltar =  0.00533543 +/- 0.00632171  := 'r_Rh_100C+r_Pt_100C-reff'
     sigma2 =  0.00783807 +/- 5.7723e-04  := 'ss_Rh_100C+ss_Pt_100C'

 = Path 'pm4zu6w4o5' = Rh K Edge
    feffdat file = ./feffinp/RhK-Sn/feff0001.dat, from feff run 'RhK-Sn'
    geometry  atom      x        y        z      ipot
              Rh       0.0000,  0.0000,  0.0000  0 (absorber)
              Sn      -1.9947,  0.0000,  1.9947  2
     reff   =  2.82100000
     degen  =  1.00000000
     n*s02  =  1.80597686 +/- 0.19834779  := 'amp_Rh*n_RhSn/x_Rh'
     e0     =  0.09030204 +/- 0.39017470  := 'enot_Rh'
     r      =  2.80029510 +/- 0.01209967  := 'reff + r_Rh_100C+r_Sn_100C-reff'
     deltar = -0.02070490 +/- 0.01209967  := 'r_Rh_100C+r_Sn_100C-reff'
     sigma2 =  0.01176432 +/- 0.00145584  := 'ss_Rh_100C+ss_Sn_100C'

 dataset 15:
 = Path 'pc7t4olod7' = Pd K Edge
    feffdat file = ./feffinp/PdK-Ru/feff0001.dat, from feff run 'PdK-Ru'
    geometry  atom      x        y        z      ipot
              Pd       0.0000,  0.0000,  0.0000  0 (absorber)
              Ru       0.0000,  1.9191,  1.9191  2
     reff   =  2.71400000
     degen  =  1.00000000
     n*s02  =  0.00000000  := 'amp_Pd*n_PdRu/x_Pd'
     e0     = -0.21000368 +/- 0.29647467  := 'enot_Pd'
     r      =  2.72452726 +/- 0.00307104  := 'reff + r_Pd_008K+r_Ru_008K-reff'
     deltar =  0.01052726 +/- 0.00307104  := 'r_Pd_008K+r_Ru_008K-reff'
     sigma2 =  0.00348172 +/- 4.0486e-04  := 'ss_Pd_008K+ss_Ru_008K'

 = Path 'pzhkjkkoal' = Pd K Edge
    feffdat file = ./feffinp/PdK-Rh/feff0001.dat, from feff run 'PdK-Rh'
    geometry  atom      x        y        z      ipot
              Pd       0.0000,  0.0000,  0.0000  0 (absorber)
              Rh       0.0000,  1.9233,  1.9233  2
     reff   =  2.72000000
     degen  =  1.00000000
     n*s02  =  1.79912013  := 'amp_Pd*n_PdRh/x_Pd'
     e0     = -0.21000368 +/- 0.29647467  := 'enot_Pd'
     r      =  2.74839868 +/- 0.00160448  := 'reff + r_Pd_008K+r_Rh_008K-reff'
     deltar =  0.02839868 +/- 0.00160448  := 'r_Pd_008K+r_Rh_008K-reff'
     sigma2 =  0.00356383 +/- 2.2950e-04  := 'ss_Pd_008K+ss_Rh_008K'

 = Path 'p7wljvk57q' = Pd K Edge
    feffdat file = ./feffinp/PdK-Pd/feff0001.dat, from feff run 'PdK-Pd'
    geometry  atom      x        y        z      ipot
              Pd       0.0000,  0.0000,  0.0000  0 (absorber)
              Pd       0.0000,  1.9445,  1.9445  2
     reff   =  2.75000000
     degen  =  1.00000000
     n*s02  =  4.14502252 +/- 0.45546229  := 'amp_Pd*n_PdPd/x_Pd'
     e0     = -0.21000368 +/- 0.29647467  := 'enot_Pd'
     r      =  2.77639770 +/- 0.00373661  := 'reff + r_Pd_008K+r_Pd_008K-reff'
     deltar =  0.02639770 +/- 0.00373661  := 'r_Pd_008K+r_Pd_008K-reff'
     sigma2 =  0.00349407 +/- 2.8550e-04  := 'ss_Pd_008K+ss_Pd_008K'

 = Path 'pr7xb3xpn4' = Pd K Edge
    feffdat file = ./feffinp/PdK-Ir/feff0001.dat, from feff run 'PdK-Ir'
    geometry  atom      x        y        z      ipot
              Pd       0.0000,  0.0000,  0.0000  0 (absorber)
              Ir       0.0000,  1.9325,  1.9325  2
     reff   =  2.73300000
     degen  =  1.00000000
     n*s02  =  1.3810e-04 +/- 0.20519332  := 'amp_Pd*n_PdIr/x_Pd'
     e0     = -0.21000368 +/- 0.29647467  := 'enot_Pd'
     r      =  2.72801284 +/- 0.00550489  := 'reff + r_Pd_008K+r_Ir_008K-reff'
     deltar = -0.00498716 +/- 0.00550489  := 'r_Pd_008K+r_Ir_008K-reff'
     sigma2 =  0.00538401 +/- 3.4637e-04  := 'ss_Pd_008K+ss_Ir_008K'

 = Path 'pn7tjycgh2' = Pd K Edge
    feffdat file = ./feffinp/PdK-Pt/feff0001.dat, from feff run 'PdK-Pt'
    geometry  atom      x        y        z      ipot
              Pd       0.0000,  0.0000,  0.0000  0 (absorber)
              Pt       0.0000,  1.9523,  1.9523  2
     reff   =  2.76100000
     degen  =  1.00000000
     n*s02  =  1.86945607 +/- 0.19301218  := 'amp_Pd*n_PdPt/x_Pd'
     e0     = -0.21000368 +/- 0.29647467  := 'enot_Pd'
     r      =  2.76889492 +/- 0.00284212  := 'reff + r_Pd_008K+r_Pt_008K-reff'
     deltar =  0.00789492 +/- 0.00284212  := 'r_Pd_008K+r_Pt_008K-reff'
     sigma2 =  0.00298673 +/- 2.8897e-04  := 'ss_Pd_008K+ss_Pt_008K'

 = Path 'psiawdrcll' = Pd K Edge
    feffdat file = ./feffinp/PdK-Sn/feff0001.dat, from feff run 'PdK-Sn'
    geometry  atom      x        y        z      ipot
              Pd       0.0000,  0.0000,  0.0000  0 (absorber)
              Sn       0.0000,  2.0160,  2.0160  2
     reff   =  2.85100000
     degen  =  1.00000000
     n*s02  =  0.20588162 +/- 0.14683114  := 'amp_Pd*n_PdSn/x_Pd'
     e0     = -0.21000368 +/- 0.29647467  := 'enot_Pd'
     r      =  2.82749633 +/- 0.00558184  := 'reff + r_Pd_008K+r_Sn_008K-reff'
     deltar = -0.02350367 +/- 0.00558184  := 'r_Pd_008K+r_Sn_008K-reff'
     sigma2 =  0.00401776 +/- 5.7977e-04  := 'ss_Pd_008K+ss_Sn_008K'

 dataset 16:
 = Path 'pc7t4olod7' = Pd K Edge
    feffdat file = ./feffinp/PdK-Ru/feff0001.dat, from feff run 'PdK-Ru'
    geometry  atom      x        y        z      ipot
              Pd       0.0000,  0.0000,  0.0000  0 (absorber)
              Ru       0.0000,  1.9191,  1.9191  2
     reff   =  2.71400000
     degen  =  1.00000000
     n*s02  =  0.00000000  := 'amp_Pd*n_PdRu/x_Pd'
     e0     = -0.21000368 +/- 0.29647467  := 'enot_Pd'
     r      =  2.72433349 +/- 0.00261085  := 'reff + r_Pd_050K+r_Ru_050K-reff'
     deltar =  0.01033349 +/- 0.00261085  := 'r_Pd_050K+r_Ru_050K-reff'
     sigma2 =  0.00367992 +/- 3.8291e-04  := 'ss_Pd_050K+ss_Ru_050K'

 = Path 'pzhkjkkoal' = Pd K Edge
    feffdat file = ./feffinp/PdK-Rh/feff0001.dat, from feff run 'PdK-Rh'
    geometry  atom      x        y        z      ipot
              Pd       0.0000,  0.0000,  0.0000  0 (absorber)
              Rh       0.0000,  1.9233,  1.9233  2
     reff   =  2.72000000
     degen  =  1.00000000
     n*s02  =  1.79912013  := 'amp_Pd*n_PdRh/x_Pd'
     e0     = -0.21000368 +/- 0.29647467  := 'enot_Pd'
     r      =  2.74614459 +/- 0.00149992  := 'reff + r_Pd_050K+r_Rh_050K-reff'
     deltar =  0.02614459 +/- 0.00149992  := 'r_Pd_050K+r_Rh_050K-reff'
     sigma2 =  0.00359540 +/- 2.2068e-04  := 'ss_Pd_050K+ss_Rh_050K'

 = Path 'p7wljvk57q' = Pd K Edge
    feffdat file = ./feffinp/PdK-Pd/feff0001.dat, from feff run 'PdK-Pd'
    geometry  atom      x        y        z      ipot
              Pd       0.0000,  0.0000,  0.0000  0 (absorber)
              Pd       0.0000,  1.9445,  1.9445  2
     reff   =  2.75000000
     degen  =  1.00000000
     n*s02  =  4.14502252 +/- 0.45546229  := 'amp_Pd*n_PdPd/x_Pd'
     e0     = -0.21000368 +/- 0.29647467  := 'enot_Pd'
     r      =  2.77380394 +/- 0.00364901  := 'reff + r_Pd_050K+r_Pd_050K-reff'
     deltar =  0.02380394 +/- 0.00364901  := 'r_Pd_050K+r_Pd_050K-reff'
     sigma2 =  0.00347058 +/- 2.9518e-04  := 'ss_Pd_050K+ss_Pd_050K'

 = Path 'pr7xb3xpn4' = Pd K Edge
    feffdat file = ./feffinp/PdK-Ir/feff0001.dat, from feff run 'PdK-Ir'
    geometry  atom      x        y        z      ipot
              Pd       0.0000,  0.0000,  0.0000  0 (absorber)
              Ir       0.0000,  1.9325,  1.9325  2
     reff   =  2.73300000
     degen  =  1.00000000
     n*s02  =  1.3810e-04 +/- 0.20519332  := 'amp_Pd*n_PdIr/x_Pd'
     e0     = -0.21000368 +/- 0.29647467  := 'enot_Pd'
     r      =  2.72764024 +/- 0.00534752  := 'reff + r_Pd_050K+r_Ir_050K-reff'
     deltar = -0.00535976 +/- 0.00534752  := 'r_Pd_050K+r_Ir_050K-reff'
     sigma2 =  0.00560661 +/- 3.4466e-04  := 'ss_Pd_050K+ss_Ir_050K'

 = Path 'pn7tjycgh2' = Pd K Edge
    feffdat file = ./feffinp/PdK-Pt/feff0001.dat, from feff run 'PdK-Pt'
    geometry  atom      x        y        z      ipot
              Pd       0.0000,  0.0000,  0.0000  0 (absorber)
              Pt       0.0000,  1.9523,  1.9523  2
     reff   =  2.76100000
     degen  =  1.00000000
     n*s02  =  1.86945607 +/- 0.19301218  := 'amp_Pd*n_PdPt/x_Pd'
     e0     = -0.21000368 +/- 0.29647467  := 'enot_Pd'
     r      =  2.76459750 +/- 0.00268875  := 'reff + r_Pd_050K+r_Pt_050K-reff'
     deltar =  0.00359750 +/- 0.00268875  := 'r_Pd_050K+r_Pt_050K-reff'
     sigma2 =  0.00303412 +/- 2.9063e-04  := 'ss_Pd_050K+ss_Pt_050K'

 = Path 'psiawdrcll' = Pd K Edge
    feffdat file = ./feffinp/PdK-Sn/feff0001.dat, from feff run 'PdK-Sn'
    geometry  atom      x        y        z      ipot
              Pd       0.0000,  0.0000,  0.0000  0 (absorber)
              Sn       0.0000,  2.0160,  2.0160  2
     reff   =  2.85100000
     degen  =  1.00000000
     n*s02  =  0.20588162 +/- 0.14683114  := 'amp_Pd*n_PdSn/x_Pd'
     e0     = -0.21000368 +/- 0.29647467  := 'enot_Pd'
     r      =  2.82906286 +/- 0.00547584  := 'reff + r_Pd_050K+r_Sn_050K-reff'
     deltar = -0.02193714 +/- 0.00547584  := 'r_Pd_050K+r_Sn_050K-reff'
     sigma2 =  0.00390780 +/- 5.5550e-04  := 'ss_Pd_050K+ss_Sn_050K'

 dataset 17:
 = Path 'pc7t4olod7' = Pd K Edge
    feffdat file = ./feffinp/PdK-Ru/feff0001.dat, from feff run 'PdK-Ru'
    geometry  atom      x        y        z      ipot
              Pd       0.0000,  0.0000,  0.0000  0 (absorber)
              Ru       0.0000,  1.9191,  1.9191  2
     reff   =  2.71400000
     degen  =  1.00000000
     n*s02  =  0.00000000  := 'amp_Pd*n_PdRu/x_Pd'
     e0     = -0.21000368 +/- 0.29647467  := 'enot_Pd'
     r      =  2.72069477 +/- 0.00278088  := 'reff + r_Pd_100K+r_Ru_100K-reff'
