Repository: masasnakamura/2025_ACSNanosciAu_EXAFS

# 2025_ACSNanosciAu_EXAFS

## Related paper
- Journal : ACS Nanoscience Au
- DOI :
- Title : Unravelling Element-Selective Local Structures in Multi-Element Alloy Nanoparticles with EXAFS

## Overview
This repository contains python scripts developed for EXAFS fitting analysis of multi-element alloy (high-entropy alloy / compositionally complex alloy) nanoparticles.
Simultaneous fitting of multiple data at different absorption edges and temperatures is performed while imposing constraints based on physically reasonable and interpretable assumptions.
The details of the procedure is discussed in the article above.
The code requires xraylarch version 0.9.65.

File: examples/out/SnPGM/SnPGM_fit.txt (part 7 of 9)
start: 2025-01-24 03:44:46.250620
     deltar =  0.00669477 +/- 0.00278088  := 'r_Pd_100K+r_Ru_100K-reff'
     sigma2 =  0.00395034 +/- 3.7961e-04  := 'ss_Pd_100K+ss_Ru_100K'

 = Path 'pzhkjkkoal' = Pd K Edge
    feffdat file = ./feffinp/PdK-Rh/feff0001.dat, from feff run 'PdK-Rh'
    geometry  atom      x        y        z      ipot
              Pd       0.0000,  0.0000,  0.0000  0 (absorber)
              Rh       0.0000,  1.9233,  1.9233  2
     reff   =  2.72000000
     degen  =  1.00000000
     n*s02  =  1.79912013  := 'amp_Pd*n_PdRh/x_Pd'
     e0     = -0.21000368 +/- 0.29647467  := 'enot_Pd'
     r      =  2.74624505 +/- 0.00148832  := 'reff + r_Pd_100K+r_Rh_100K-reff'
     deltar =  0.02624505 +/- 0.00148832  := 'r_Pd_100K+r_Rh_100K-reff'
     sigma2 =  0.00405683 +/- 2.1706e-04  := 'ss_Pd_100K+ss_Rh_100K'

 = Path 'p7wljvk57q' = Pd K Edge
    feffdat file = ./feffinp/PdK-Pd/feff0001.dat, from feff run 'PdK-Pd'
    geometry  atom      x        y        z      ipot
              Pd       0.0000,  0.0000,  0.0000  0 (absorber)
              Pd       0.0000,  1.9445,  1.9445  2
     reff   =  2.75000000
     degen  =  1.00000000
     n*s02  =  4.14502252 +/- 0.45546229  := 'amp_Pd*n_PdPd/x_Pd'
     e0     = -0.21000368 +/- 0.29647467  := 'enot_Pd'
     r      =  2.77187994 +/- 0.00361775  := 'reff + r_Pd_100K+r_Pd_100K-reff'
     deltar =  0.02187994 +/- 0.00361775  := 'r_Pd_100K+r_Pd_100K-reff'
     sigma2 =  0.00410642 +/- 2.8475e-04  := 'ss_Pd_100K+ss_Pd_100K'

 = Path 'pr7xb3xpn4' = Pd K Edge
    feffdat file = ./feffinp/PdK-Ir/feff0001.dat, from feff run 'PdK-Ir'
    geometry  atom      x        y        z      ipot
              Pd       0.0000,  0.0000,  0.0000  0 (absorber)
              Ir       0.0000,  1.9325,  1.9325  2
     reff   =  2.73300000
     degen  =  1.00000000
     n*s02  =  1.3810e-04 +/- 0.20519332  := 'amp_Pd*n_PdIr/x_Pd'
     e0     = -0.21000368 +/- 0.29647467  := 'enot_Pd'
     r      =  2.72481155 +/- 0.00544221  := 'reff + r_Pd_100K+r_Ir_100K-reff'
     deltar = -0.00818845 +/- 0.00544221  := 'r_Pd_100K+r_Ir_100K-reff'
     sigma2 =  0.00618259 +/- 3.5517e-04  := 'ss_Pd_100K+ss_Ir_100K'

 = Path 'pn7tjycgh2' = Pd K Edge
    feffdat file = ./feffinp/PdK-Pt/feff0001.dat, from feff run 'PdK-Pt'
    geometry  atom      x        y        z      ipot
              Pd       0.0000,  0.0000,  0.0000  0 (absorber)
              Pt       0.0000,  1.9523,  1.9523  2
     reff   =  2.76100000
     degen  =  1.00000000
     n*s02  =  1.86945607 +/- 0.19301218  := 'amp_Pd*n_PdPt/x_Pd'
     e0     = -0.21000368 +/- 0.29647467  := 'enot_Pd'
     r      =  2.76373336 +/- 0.00308475  := 'reff + r_Pd_100K+r_Pt_100K-reff'
     deltar =  0.00273336 +/- 0.00308475  := 'r_Pd_100K+r_Pt_100K-reff'
     sigma2 =  0.00362997 +/- 3.0998e-04  := 'ss_Pd_100K+ss_Pt_100K'

 = Path 'psiawdrcll' = Pd K Edge
    feffdat file = ./feffinp/PdK-Sn/feff0001.dat, from feff run 'PdK-Sn'
    geometry  atom      x        y        z      ipot
              Pd       0.0000,  0.0000,  0.0000  0 (absorber)
              Sn       0.0000,  2.0160,  2.0160  2
     reff   =  2.85100000
     degen  =  1.00000000
     n*s02  =  0.20588162 +/- 0.14683114  := 'amp_Pd*n_PdSn/x_Pd'
     e0     = -0.21000368 +/- 0.29647467  := 'enot_Pd'
     r      =  2.82864203 +/- 0.00540684  := 'reff + r_Pd_100K+r_Sn_100K-reff'
     deltar = -0.02235797 +/- 0.00540684  := 'r_Pd_100K+r_Sn_100K-reff'
     sigma2 =  0.00449871 +/- 5.8345e-04  := 'ss_Pd_100K+ss_Sn_100K'

 dataset 18:
 = Path 'pc7t4olod7' = Pd K Edge
    feffdat file = ./feffinp/PdK-Ru/feff0001.dat, from feff run 'PdK-Ru'
    geometry  atom      x        y        z      ipot
              Pd       0.0000,  0.0000,  0.0000  0 (absorber)
              Ru       0.0000,  1.9191,  1.9191  2
     reff   =  2.71400000
     degen  =  1.00000000
     n*s02  =  0.00000000  := 'amp_Pd*n_PdRu/x_Pd'
     e0     = -0.21000368 +/- 0.29647467  := 'enot_Pd'
     r      =  2.72145677 +/- 0.00308580  := 'reff + r_Pd_150K+r_Ru_150K-reff'
     deltar =  0.00745677 +/- 0.00308580  := 'r_Pd_150K+r_Ru_150K-reff'
     sigma2 =  0.00460902 +/- 3.9869e-04  := 'ss_Pd_150K+ss_Ru_150K'

 = Path 'pzhkjkkoal' = Pd K Edge
    feffdat file = ./feffinp/PdK-Rh/feff0001.dat, from feff run 'PdK-Rh'
    geometry  atom      x        y        z      ipot
              Pd       0.0000,  0.0000,  0.0000  0 (absorber)
              Rh       0.0000,  1.9233,  1.9233  2
     reff   =  2.72000000
     degen  =  1.00000000
     n*s02  =  1.79912013  := 'amp_Pd*n_PdRh/x_Pd'
     e0     = -0.21000368 +/- 0.29647467  := 'enot_Pd'
     r      =  2.74648022 +/- 0.00169934  := 'reff + r_Pd_150K+r_Rh_150K-reff'
     deltar =  0.02648022 +/- 0.00169934  := 'r_Pd_150K+r_Rh_150K-reff'
     sigma2 =  0.00465702 +/- 2.3989e-04  := 'ss_Pd_150K+ss_Rh_150K'

 = Path 'p7wljvk57q' = Pd K Edge
    feffdat file = ./feffinp/PdK-Pd/feff0001.dat, from feff run 'PdK-Pd'
    geometry  atom      x        y        z      ipot
              Pd       0.0000,  0.0000,  0.0000  0 (absorber)
              Pd       0.0000,  1.9445,  1.9445  2
     reff   =  2.75000000
     degen  =  1.00000000
     n*s02  =  4.14502252 +/- 0.45546229  := 'amp_Pd*n_PdPd/x_Pd'
     e0     = -0.21000368 +/- 0.29647467  := 'enot_Pd'
     r      =  2.77363412 +/- 0.00378022  := 'reff + r_Pd_150K+r_Pd_150K-reff'
     deltar =  0.02363412 +/- 0.00378022  := 'r_Pd_150K+r_Pd_150K-reff'
     sigma2 =  0.00472183 +/- 2.8967e-04  := 'ss_Pd_150K+ss_Pd_150K'

 = Path 'pr7xb3xpn4' = Pd K Edge
    feffdat file = ./feffinp/PdK-Ir/feff0001.dat, from feff run 'PdK-Ir'
    geometry  atom      x        y        z      ipot
              Pd       0.0000,  0.0000,  0.0000  0 (absorber)
              Ir       0.0000,  1.9325,  1.9325  2
     reff   =  2.73300000
     degen  =  1.00000000
     n*s02  =  1.3810e-04 +/- 0.20519332  := 'amp_Pd*n_PdIr/x_Pd'
     e0     = -0.21000368 +/- 0.29647467  := 'enot_Pd'
     r      =  2.72718491 +/- 0.00544376  := 'reff + r_Pd_150K+r_Ir_150K-reff'
     deltar = -0.00581509 +/- 0.00544376  := 'r_Pd_150K+r_Ir_150K-reff'
     sigma2 =  0.00637722 +/- 3.5645e-04  := 'ss_Pd_150K+ss_Ir_150K'

 = Path 'pn7tjycgh2' = Pd K Edge
    feffdat file = ./feffinp/PdK-Pt/feff0001.dat, from feff run 'PdK-Pt'
    geometry  atom      x        y        z      ipot
              Pd       0.0000,  0.0000,  0.0000  0 (absorber)
              Pt       0.0000,  1.9523,  1.9523  2
     reff   =  2.76100000
     degen  =  1.00000000
     n*s02  =  1.86945607 +/- 0.19301218  := 'amp_Pd*n_PdPt/x_Pd'
     e0     = -0.21000368 +/- 0.29647467  := 'enot_Pd'
     r      =  2.76510465 +/- 0.00299457  := 'reff + r_Pd_150K+r_Pt_150K-reff'
     deltar =  0.00410465 +/- 0.00299457  := 'r_Pd_150K+r_Pt_150K-reff'
     sigma2 =  0.00401998 +/- 3.0760e-04  := 'ss_Pd_150K+ss_Pt_150K'

 = Path 'psiawdrcll' = Pd K Edge
    feffdat file = ./feffinp/PdK-Sn/feff0001.dat, from feff run 'PdK-Sn'
    geometry  atom      x        y        z      ipot
              Pd       0.0000,  0.0000,  0.0000  0 (absorber)
              Sn       0.0000,  2.0160,  2.0160  2
     reff   =  2.85100000
     degen  =  1.00000000
     n*s02  =  0.20588162 +/- 0.14683114  := 'amp_Pd*n_PdSn/x_Pd'
     e0     = -0.21000368 +/- 0.29647467  := 'enot_Pd'
     r      =  2.82939971 +/- 0.00618331  := 'reff + r_Pd_150K+r_Sn_150K-reff'
     deltar = -0.02160029 +/- 0.00618331  := 'r_Pd_150K+r_Sn_150K-reff'
     sigma2 =  0.00538361 +/- 6.3934e-04  := 'ss_Pd_150K+ss_Sn_150K'

 dataset 19:
 = Path 'pc7t4olod7' = Pd K Edge
    feffdat file = ./feffinp/PdK-Ru/feff0001.dat, from feff run 'PdK-Ru'
    geometry  atom      x        y        z      ipot
              Pd       0.0000,  0.0000,  0.0000  0 (absorber)
              Ru       0.0000,  1.9191,  1.9191  2
     reff   =  2.71400000
     degen  =  1.00000000
     n*s02  =  0.00000000  := 'amp_Pd*n_PdRu/x_Pd'
     e0     = -0.21000368 +/- 0.29647467  := 'enot_Pd'
     r      =  2.71953577 +/- 0.00358275  := 'reff + r_Pd_200K+r_Ru_200K-reff'
     deltar =  0.00553577 +/- 0.00358275  := 'r_Pd_200K+r_Ru_200K-reff'
     sigma2 =  0.00521194 +/- 4.3542e-04  := 'ss_Pd_200K+ss_Ru_200K'

 = Path 'pzhkjkkoal' = Pd K Edge
    feffdat file = ./feffinp/PdK-Rh/feff0001.dat, from feff run 'PdK-Rh'
    geometry  atom      x        y        z      ipot
              Pd       0.0000,  0.0000,  0.0000  0 (absorber)
              Rh       0.0000,  1.9233,  1.9233  2
     reff   =  2.72000000
     degen  =  1.00000000
     n*s02  =  1.79912013  := 'amp_Pd*n_PdRh/x_Pd'
     e0     = -0.21000368 +/- 0.29647467  := 'enot_Pd'
     r      =  2.74546699 +/- 0.00186125  := 'reff + r_Pd_200K+r_Rh_200K-reff'
     deltar =  0.02546699 +/- 0.00186125  := 'r_Pd_200K+r_Rh_200K-reff'
     sigma2 =  0.00543358 +/- 2.5381e-04  := 'ss_Pd_200K+ss_Rh_200K'

 = Path 'p7wljvk57q' = Pd K Edge
    feffdat file = ./feffinp/PdK-Pd/feff0001.dat, from feff run 'PdK-Pd'
    geometry  atom      x        y        z      ipot
              Pd       0.0000,  0.0000,  0.0000  0 (absorber)
              Pd       0.0000,  1.9445,  1.9445  2
     reff   =  2.75000000
     degen  =  1.00000000
     n*s02  =  4.14502252 +/- 0.45546229  := 'amp_Pd*n_PdPd/x_Pd'
     e0     = -0.21000368 +/- 0.29647467  := 'enot_Pd'
     r      =  2.77296890 +/- 0.00387084  := 'reff + r_Pd_200K+r_Pd_200K-reff'
     deltar =  0.02296890 +/- 0.00387084  := 'r_Pd_200K+r_Pd_200K-reff'
     sigma2 =  0.00546590 +/- 2.9632e-04  := 'ss_Pd_200K+ss_Pd_200K'

 = Path 'pr7xb3xpn4' = Pd K Edge
    feffdat file = ./feffinp/PdK-Ir/feff0001.dat, from feff run 'PdK-Ir'
    geometry  atom      x        y        z      ipot
              Pd       0.0000,  0.0000,  0.0000  0 (absorber)
              Ir       0.0000,  1.9325,  1.9325  2
     reff   =  2.73300000
     degen  =  1.00000000
     n*s02  =  1.3810e-04 +/- 0.20519332  := 'amp_Pd*n_PdIr/x_Pd'
     e0     = -0.21000368 +/- 0.29647467  := 'enot_Pd'
     r      =  2.72619238 +/- 0.00557414  := 'reff + r_Pd_200K+r_Ir_200K-reff'
     deltar = -0.00680762 +/- 0.00557414  := 'r_Pd_200K+r_Ir_200K-reff'
     sigma2 =  0.00692758 +/- 3.7317e-04  := 'ss_Pd_200K+ss_Ir_200K'

 = Path 'pn7tjycgh2' = Pd K Edge
    feffdat file = ./feffinp/PdK-Pt/feff0001.dat, from feff run 'PdK-Pt'
    geometry  atom      x        y        z      ipot
              Pd       0.0000,  0.0000,  0.0000  0 (absorber)
              Pt       0.0000,  1.9523,  1.9523  2
     reff   =  2.76100000
     degen  =  1.00000000
     n*s02  =  1.86945607 +/- 0.19301218  := 'amp_Pd*n_PdPt/x_Pd'
     e0     = -0.21000368 +/- 0.29647467  := 'enot_Pd'
     r      =  2.76718375 +/- 0.00327237  := 'reff + r_Pd_200K+r_Pt_200K-reff'
     deltar =  0.00618375 +/- 0.00327237  := 'r_Pd_200K+r_Pt_200K-reff'
     sigma2 =  0.00473446 +/- 3.2488e-04  := 'ss_Pd_200K+ss_Pt_200K'

 = Path 'psiawdrcll' = Pd K Edge
    feffdat file = ./feffinp/PdK-Sn/feff0001.dat, from feff run 'PdK-Sn'
    geometry  atom      x        y        z      ipot
              Pd       0.0000,  0.0000,  0.0000  0 (absorber)
              Sn       0.0000,  2.0160,  2.0160  2
     reff   =  2.85100000
     degen  =  1.00000000
     n*s02  =  0.20588162 +/- 0.14683114  := 'amp_Pd*n_PdSn/x_Pd'
     e0     = -0.21000368 +/- 0.29647467  := 'enot_Pd'
     r      =  2.82515066 +/- 0.00627316  := 'reff + r_Pd_200K+r_Sn_200K-reff'
     deltar = -0.02584934 +/- 0.00627316  := 'r_Pd_200K+r_Sn_200K-reff'
     sigma2 =  0.00605999 +/- 6.6802e-04  := 'ss_Pd_200K+ss_Sn_200K'

 dataset 20:
 = Path 'pc7t4olod7' = Pd K Edge
    feffdat file = ./feffinp/PdK-Ru/feff0001.dat, from feff run 'PdK-Ru'
    geometry  atom      x        y        z      ipot
              Pd       0.0000,  0.0000,  0.0000  0 (absorber)
              Ru       0.0000,  1.9191,  1.9191  2
     reff   =  2.71400000
     degen  =  1.00000000
     n*s02  =  0.00000000  := 'amp_Pd*n_PdRu/x_Pd'
     e0     = -0.21000368 +/- 0.29647467  := 'enot_Pd'
     r      =  2.71337883 +/- 0.00481775  := 'reff + r_Pd_300K+r_Ru_300K-reff'
     deltar = -6.2117e-04 +/- 0.00481775  := 'r_Pd_300K+r_Ru_300K-reff'
     sigma2 =  0.00669974 +/- 5.5236e-04  := 'ss_Pd_300K+ss_Ru_300K'

 = Path 'pzhkjkkoal' = Pd K Edge
    feffdat file = ./feffinp/PdK-Rh/feff0001.dat, from feff run 'PdK-Rh'
    geometry  atom      x        y        z      ipot
              Pd       0.0000,  0.0000,  0.0000  0 (absorber)
              Rh       0.0000,  1.9233,  1.9233  2
     reff   =  2.72000000
     degen  =  1.00000000
     n*s02  =  1.79912013  := 'amp_Pd*n_PdRh/x_Pd'
     e0     = -0.21000368 +/- 0.29647467  := 'enot_Pd'
     r      =  2.74406409 +/- 0.00276043  := 'reff + r_Pd_300K+r_Rh_300K-reff'
     deltar =  0.02406409 +/- 0.00276043  := 'r_Pd_300K+r_Rh_300K-reff'
     sigma2 =  0.00715030 +/- 3.3925e-04  := 'ss_Pd_300K+ss_Rh_300K'

 = Path 'p7wljvk57q' = Pd K Edge
    feffdat file = ./feffinp/PdK-Pd/feff0001.dat, from feff run 'PdK-Pd'
    geometry  atom      x        y        z      ipot
              Pd       0.0000,  0.0000,  0.0000  0 (absorber)
              Pd       0.0000,  1.9445,  1.9445  2
     reff   =  2.75000000
     degen  =  1.00000000
     n*s02  =  4.14502252 +/- 0.45546229  := 'amp_Pd*n_PdPd/x_Pd'
     e0     = -0.21000368 +/- 0.29647467  := 'enot_Pd'
     r      =  2.76732048 +/- 0.00400318  := 'reff + r_Pd_300K+r_Pd_300K-reff'
     deltar =  0.01732048 +/- 0.00400318  := 'r_Pd_300K+r_Pd_300K-reff'
     sigma2 =  0.00699594 +/- 3.5649e-04  := 'ss_Pd_300K+ss_Pd_300K'

 = Path 'pr7xb3xpn4' = Pd K Edge
    feffdat file = ./feffinp/PdK-Ir/feff0001.dat, from feff run 'PdK-Ir'
    geometry  atom      x        y        z      ipot
              Pd       0.0000,  0.0000,  0.0000  0 (absorber)
              Ir       0.0000,  1.9325,  1.9325  2
     reff   =  2.73300000
     degen  =  1.00000000
     n*s02  =  1.3810e-04 +/- 0.20519332  := 'amp_Pd*n_PdIr/x_Pd'
     e0     = -0.21000368 +/- 0.29647467  := 'enot_Pd'
     r      =  2.72110237 +/- 0.00577251  := 'reff + r_Pd_300K+r_Ir_300K-reff'
     deltar = -0.01189763 +/- 0.00577251  := 'r_Pd_300K+r_Ir_300K-reff'
     sigma2 =  0.00806498 +/- 4.3499e-04  := 'ss_Pd_300K+ss_Ir_300K'

 = Path 'pn7tjycgh2' = Pd K Edge
    feffdat file = ./feffinp/PdK-Pt/feff0001.dat, from feff run 'PdK-Pt'
    geometry  atom      x        y        z      ipot
              Pd       0.0000,  0.0000,  0.0000  0 (absorber)
              Pt       0.0000,  1.9523,  1.9523  2
     reff   =  2.76100000
     degen  =  1.00000000
     n*s02  =  1.86945607 +/- 0.19301218  := 'amp_Pd*n_PdPt/x_Pd'
     e0     = -0.21000368 +/- 0.29647467  := 'enot_Pd'
     r      =  2.76408449 +/- 0.00401953  := 'reff + r_Pd_300K+r_Pt_300K-reff'
     deltar =  0.00308449 +/- 0.00401953  := 'r_Pd_300K+r_Pt_300K-reff'
     sigma2 =  0.00596056 +/- 4.0311e-04  := 'ss_Pd_300K+ss_Pt_300K'

 = Path 'psiawdrcll' = Pd K Edge
    feffdat file = ./feffinp/PdK-Sn/feff0001.dat, from feff run 'PdK-Sn'
    geometry  atom      x        y        z      ipot
              Pd       0.0000,  0.0000,  0.0000  0 (absorber)
              Sn       0.0000,  2.0160,  2.0160  2
     reff   =  2.85100000
     degen  =  1.00000000
     n*s02  =  0.20588162 +/- 0.14683114  := 'amp_Pd*n_PdSn/x_Pd'
     e0     = -0.21000368 +/- 0.29647467  := 'enot_Pd'
     r      =  2.81906959 +/- 0.00893778  := 'reff + r_Pd_300K+r_Sn_300K-reff'
     deltar = -0.03193041 +/- 0.00893778  := 'r_Pd_300K+r_Sn_300K-reff'
     sigma2 =  0.00856142 +/- 9.2742e-04  := 'ss_Pd_300K+ss_Sn_300K'

 dataset 21:
 = Path 'pc7t4olod7' = Pd K Edge
    feffdat file = ./feffinp/PdK-Ru/feff0001.dat, from feff run 'PdK-Ru'
    geometry  atom      x        y        z      ipot
              Pd       0.0000,  0.0000,  0.0000  0 (absorber)
              Ru       0.0000,  1.9191,  1.9191  2
     reff   =  2.71400000
     degen  =  1.00000000
     n*s02  =  0.00000000  := 'amp_Pd*n_PdRu/x_Pd'
     e0     = -0.21000368 +/- 0.29647467  := 'enot_Pd'
     r      =  2.71376862 +/- 0.00577190  := 'reff + r_Pd_100C+r_Ru_100C-reff'
     deltar = -2.3138e-04 +/- 0.00577190  := 'r_Pd_100C+r_Ru_100C-reff'
     sigma2 =  0.00906997 +/- 6.6637e-04  := 'ss_Pd_100C+ss_Ru_100C'

 = Path 'pzhkjkkoal' = Pd K Edge
    feffdat file = ./feffinp/PdK-Rh/feff0001.dat, from feff run 'PdK-Rh'
    geometry  atom      x        y        z      ipot
              Pd       0.0000,  0.0000,  0.0000  0 (absorber)
              Rh       0.0000,  1.9233,  1.9233  2
     reff   =  2.72000000
     degen  =  1.00000000
     n*s02  =  1.79912013  := 'amp_Pd*n_PdRh/x_Pd'
     e0     = -0.21000368 +/- 0.29647467  := 'enot_Pd'
     r      =  2.74045830 +/- 0.00343263  := 'reff + r_Pd_100C+r_Rh_100C-reff'
     deltar =  0.02045830 +/- 0.00343263  := 'r_Pd_100C+r_Rh_100C-reff'
     sigma2 =  0.00947343 +/- 4.1929e-04  := 'ss_Pd_100C+ss_Rh_100C'

 = Path 'p7wljvk57q' = Pd K Edge
    feffdat file = ./feffinp/PdK-Pd/feff0001.dat, from feff run 'PdK-Pd'
    geometry  atom      x        y        z      ipot
              Pd       0.0000,  0.0000,  0.0000  0 (absorber)
              Pd       0.0000,  1.9445,  1.9445  2
     reff   =  2.75000000
     degen  =  1.00000000
     n*s02  =  4.14502252 +/- 0.45546229  := 'amp_Pd*n_PdPd/x_Pd'
     e0     = -0.21000368 +/- 0.29647467  := 'enot_Pd'
     r      =  2.76326507 +/- 0.00487389  := 'reff + r_Pd_100C+r_Pd_100C-reff'
     deltar =  0.01326507 +/- 0.00487389  := 'r_Pd_100C+r_Pd_100C-reff'
     sigma2 =  0.00969782 +/- 4.5946e-04  := 'ss_Pd_100C+ss_Pd_100C'

 = Path 'pr7xb3xpn4' = Pd K Edge
    feffdat file = ./feffinp/PdK-Ir/feff0001.dat, from feff run 'PdK-Ir'
    geometry  atom      x        y        z      ipot
              Pd       0.0000,  0.0000,  0.0000  0 (absorber)
              Ir       0.0000,  1.9325,  1.9325  2
     reff   =  2.73300000
     degen  =  1.00000000
     n*s02  =  1.3810e-04 +/- 0.20519332  := 'amp_Pd*n_PdIr/x_Pd'
     e0     = -0.21000368 +/- 0.29647467  := 'enot_Pd'
     r      =  2.71837517 +/- 0.00596103  := 'reff + r_Pd_100C+r_Ir_100C-reff'
     deltar = -0.01462483 +/- 0.00596103  := 'r_Pd_100C+r_Ir_100C-reff'
     sigma2 =  0.01011650 +/- 5.0009e-04  := 'ss_Pd_100C+ss_Ir_100C'

 = Path 'pn7tjycgh2' = Pd K Edge
    feffdat file = ./feffinp/PdK-Pt/feff0001.dat, from feff run 'PdK-Pt'
    geometry  atom      x        y        z      ipot
              Pd       0.0000,  0.0000,  0.0000  0 (absorber)
              Pt       0.0000,  1.9523,  1.9523  2
     reff   =  2.76100000
     degen  =  1.00000000
     n*s02  =  1.86945607 +/- 0.19301218  := 'amp_Pd*n_PdPt/x_Pd'
     e0     = -0.21000368 +/- 0.29647467  := 'enot_Pd'
     r      =  2.75914220 +/- 0.00470282  := 'reff + r_Pd_100C+r_Pt_100C-reff'
     deltar = -0.00185780 +/- 0.00470282  := 'r_Pd_100C+r_Pt_100C-reff'
     sigma2 =  0.00806245 +/- 4.9195e-04  := 'ss_Pd_100C+ss_Pt_100C'

 = Path 'psiawdrcll' = Pd K Edge
    feffdat file = ./feffinp/PdK-Sn/feff0001.dat, from feff run 'PdK-Sn'
    geometry  atom      x        y        z      ipot
              Pd       0.0000,  0.0000,  0.0000  0 (absorber)
              Sn       0.0000,  2.0160,  2.0160  2
     reff   =  2.85100000
     degen  =  1.00000000
     n*s02  =  0.20588162 +/- 0.14683114  := 'amp_Pd*n_PdSn/x_Pd'
     e0     = -0.21000368 +/- 0.29647467  := 'enot_Pd'
     r      =  2.82310186 +/- 0.01210797  := 'reff + r_Pd_100C+r_Sn_100C-reff'
     deltar = -0.02789814 +/- 0.01210797  := 'r_Pd_100C+r_Sn_100C-reff'
     sigma2 =  0.01198871 +/- 0.00134603  := 'ss_Pd_100C+ss_Sn_100C'

 dataset 22:
 = Path 'p3vnbdsdtm' = Ir LIII Edge
    feffdat file = ./feffinp/IrL3-Ru/feff0001.dat, from feff run 'IrL3-Ru'
    geometry  atom      x        y        z      ipot
              Ir       0.0000,  0.0000,  0.0000  0 (absorber)
              Ru       0.0000,  1.9071,  1.9071  2
     reff   =  2.69700000
     degen  =  1.00000000
     n*s02  =  2.08861047  := 'amp_Ir*n_IrRu/x_Ir'
     e0     =  5.18129221 +/- 0.46988456  := 'enot_Ir'
     r      =  2.67614240 +/- 0.00542183  := 'reff + r_Ir_008K+r_Ru_008K-reff'
     deltar = -0.02085760 +/- 0.00542183  := 'r_Ir_008K+r_Ru_008K-reff'
     sigma2 =  0.00537165 +/- 4.2665e-04  := 'ss_Ir_008K+ss_Ru_008K'

 = Path 'px7wz7pltn' = Ir LIII Edge
    feffdat file = ./feffinp/IrL3-Rh/feff0001.dat, from feff run 'IrL3-Rh'
    geometry  atom      x        y        z      ipot
              Ir       0.0000,  0.0000,  0.0000  0 (absorber)
              Rh       1.9113,  0.0000, -1.9113  2
     reff   =  2.70300000
     degen  =  1.00000000
     n*s02  =  0.83838925  := 'amp_Ir*n_IrRh/x_Ir'
     e0     =  5.18129221 +/- 0.46988456  := 'enot_Ir'
     r      =  2.70001383 +/- 0.00474785  := 'reff + r_Ir_008K+r_Rh_008K-reff'
     deltar = -0.00298617 +/- 0.00474785  := 'r_Ir_008K+r_Rh_008K-reff'
     sigma2 =  0.00545377 +/- 4.1480e-04  := 'ss_Ir_008K+ss_Rh_008K'

 = Path 'p6vmtswlbf' = Ir LIII Edge
    feffdat file = ./feffinp/IrL3-Pd/feff0001.dat, from feff run 'IrL3-Pd'
    geometry  atom      x        y        z      ipot
              Ir       0.0000,  0.0000,  0.0000  0 (absorber)
              Pd       0.0000,  1.9325,  1.9325  2
     reff   =  2.73300000
     degen  =  1.00000000
     n*s02  =  1.3065e-04  := 'amp_Ir*n_IrPd/x_Ir'
     e0     =  5.18129221 +/- 0.46988456  := 'enot_Ir'
     r      =  2.72801284 +/- 0.00550489  := 'reff + r_Ir_008K+r_Pd_008K-reff'
     deltar = -0.00498716 +/- 0.00550489  := 'r_Ir_008K+r_Pd_008K-reff'
     sigma2 =  0.00538401 +/- 3.4637e-04  := 'ss_Ir_008K+ss_Pd_008K'

 = Path 'pvd7wbnne5' = Ir LIII Edge
    feffdat file = ./feffinp/IrL3-Ir/feff0001.dat, from feff run 'IrL3-Ir'
    geometry  atom      x        y        z      ipot
              Ir       0.0000,  0.0000,  0.0000  0 (absorber)
              Ir       0.0000,  1.9205,  1.9205  2
     reff   =  2.71600000
     degen  =  1.00000000
     n*s02  =  4.88485198 +/- 0.57436024  := 'amp_Ir*n_IrIr/x_Ir'
     e0     =  5.18129221 +/- 0.46988456  := 'enot_Ir'
     r      =  2.67962799 +/- 0.00941636  := 'reff + r_Ir_008K+r_Ir_008K-reff'
     deltar = -0.03637201 +/- 0.00941636  := 'r_Ir_008K+r_Ir_008K-reff'
     sigma2 =  0.00727395 +/- 6.5262e-04  := 'ss_Ir_008K+ss_Ir_008K'

 = Path 'p36b3kqsrk' = Ir LIII Edge
    feffdat file = ./feffinp/IrL3-Pt/feff0001.dat, from feff run 'IrL3-Pt'
    geometry  atom      x        y        z      ipot
              Ir       0.0000,  0.0000,  0.0000  0 (absorber)
              Pt       0.0000,  1.9403,  1.9403  2
     reff   =  2.74400000
     degen  =  1.00000000
     n*s02  =  3.0258e-05 +/- 0.48720129  := 'amp_Ir*n_IrPt/x_Ir'
     e0     =  5.18129221 +/- 0.46988456  := 'enot_Ir'
     r      =  2.72051007 +/- 0.00356085  := 'reff + r_Ir_008K+r_Pt_008K-reff'
     deltar = -0.02348993 +/- 0.00356085  := 'r_Ir_008K+r_Pt_008K-reff'
     sigma2 =  0.00487666 +/- 4.3302e-04  := 'ss_Ir_008K+ss_Pt_008K'

 = Path 'pnl7aachaq' = Ir LIII Edge
    feffdat file = ./feffinp/IrL3-Sn/feff0001.dat, from feff run 'IrL3-Sn'
    geometry  atom      x        y        z      ipot
              Ir       0.0000,  0.0000,  0.0000  0 (absorber)
              Sn       0.0000,  2.0039,  2.0039  2
     reff   =  2.83400000
     degen  =  1.00000000
     n*s02  =  3.9327e-04 +/- 0.13705498  := 'amp_Ir*n_IrSn/x_Ir'
     e0     =  5.18129221 +/- 0.46988456  := 'enot_Ir'
     r      =  2.77911148 +/- 0.00713769  := 'reff + r_Ir_008K+r_Sn_008K-reff'
     deltar = -0.05488852 +/- 0.00713769  := 'r_Ir_008K+r_Sn_008K-reff'
     sigma2 =  0.00590770 +/- 6.0676e-04  := 'ss_Ir_008K+ss_Sn_008K'

 dataset 23:
 = Path 'p3vnbdsdtm' = Ir LIII Edge
    feffdat file = ./feffinp/IrL3-Ru/feff0001.dat, from feff run 'IrL3-Ru'
    geometry  atom      x        y        z      ipot
              Ir       0.0000,  0.0000,  0.0000  0 (absorber)
              Ru       0.0000,  1.9071,  1.9071  2
     reff   =  2.69700000
     degen  =  1.00000000
     n*s02  =  2.08861047  := 'amp_Ir*n_IrRu/x_Ir'
     e0     =  5.18129221 +/- 0.46988456  := 'enot_Ir'
     r      =  2.67816979 +/- 0.00506384  := 'reff + r_Ir_050K+r_Ru_050K-reff'
     deltar = -0.01883021 +/- 0.00506384  := 'r_Ir_050K+r_Ru_050K-reff'
     sigma2 =  0.00581595 +/- 4.0493e-04  := 'ss_Ir_050K+ss_Ru_050K'

 = Path 'px7wz7pltn' = Ir LIII Edge
    feffdat file = ./feffinp/IrL3-Rh/feff0001.dat, from feff run 'IrL3-Rh'
    geometry  atom      x        y        z      ipot
              Ir       0.0000,  0.0000,  0.0000  0 (absorber)
              Rh       1.9113,  0.0000, -1.9113  2
     reff   =  2.70300000
     degen  =  1.00000000
     n*s02  =  0.83838925  := 'amp_Ir*n_IrRh/x_Ir'
     e0     =  5.18129221 +/- 0.46988456  := 'enot_Ir'
     r      =  2.69998089 +/- 0.00462698  := 'reff + r_Ir_050K+r_Rh_050K-reff'
     deltar = -0.00301911 +/- 0.00462698  := 'r_Ir_050K+r_Rh_050K-reff'
     sigma2 =  0.00573143 +/- 4.1216e-04  := 'ss_Ir_050K+ss_Rh_050K'

 = Path 'p6vmtswlbf' = Ir LIII Edge
    feffdat file = ./feffinp/IrL3-Pd/feff0001.dat, from feff run 'IrL3-Pd'
    geometry  atom      x        y        z      ipot
              Ir       0.0000,  0.0000,  0.0000  0 (absorber)
              Pd       0.0000,  1.9325,  1.9325  2
     reff   =  2.73300000
     degen  =  1.00000000
     n*s02  =  1.3065e-04  := 'amp_Ir*n_IrPd/x_Ir'
     e0     =  5.18129221 +/- 0.46988456  := 'enot_Ir'
     r      =  2.72764024 +/- 0.00534752  := 'reff + r_Ir_050K+r_Pd_050K-reff'
     deltar = -0.00535976 +/- 0.00534752  := 'r_Ir_050K+r_Pd_050K-reff'
     sigma2 =  0.00560661 +/- 3.4466e-04  := 'ss_Ir_050K+ss_Pd_050K'

 = Path 'pvd7wbnne5' = Ir LIII Edge
    feffdat file = ./feffinp/IrL3-Ir/feff0001.dat, from feff run 'IrL3-Ir'
    geometry  atom      x        y        z      ipot
              Ir       0.0000,  0.0000,  0.0000  0 (absorber)
              Ir       0.0000,  1.9205,  1.9205  2
     reff   =  2.71600000
     degen  =  1.00000000
     n*s02  =  4.88485198 +/- 0.57436024  := 'amp_Ir*n_IrIr/x_Ir'
     e0     =  5.18129221 +/- 0.46988456  := 'enot_Ir'
     r      =  2.68147654 +/- 0.00917001  := 'reff + r_Ir_050K+r_Ir_050K-reff'
     deltar = -0.03452346 +/- 0.00917001  := 'r_Ir_050K+r_Ir_050K-reff'
     sigma2 =  0.00774263 +/- 6.3769e-04  := 'ss_Ir_050K+ss_Ir_050K'

 = Path 'p36b3kqsrk' = Ir LIII Edge
    feffdat file = ./feffinp/IrL3-Pt/feff0001.dat, from feff run 'IrL3-Pt'
    geometry  atom      x        y        z      ipot
              Ir       0.0000,  0.0000,  0.0000  0 (absorber)
              Pt       0.0000,  1.9403,  1.9403  2
     reff   =  2.74400000
     degen  =  1.00000000
     n*s02  =  3.0258e-05 +/- 0.48720129  := 'amp_Ir*n_IrPt/x_Ir'
     e0     =  5.18129221 +/- 0.46988456  := 'enot_Ir'
     r      =  2.71843380 +/- 0.00360595  := 'reff + r_Ir_050K+r_Pt_050K-reff'
     deltar = -0.02556620 +/- 0.00360595  := 'r_Ir_050K+r_Pt_050K-reff'
     sigma2 =  0.00517015 +/- 4.1401e-04  := 'ss_Ir_050K+ss_Pt_050K'

 = Path 'pnl7aachaq' = Ir LIII Edge
    feffdat file = ./feffinp/IrL3-Sn/feff0001.dat, from feff run 'IrL3-Sn'
    geometry  atom      x        y        z      ipot
              Ir       0.0000,  0.0000,  0.0000  0 (absorber)
              Sn       0.0000,  2.0039,  2.0039  2
     reff   =  2.83400000
     degen  =  1.00000000
     n*s02  =  3.9327e-04 +/- 0.13705498  := 'amp_Ir*n_IrSn/x_Ir'
     e0     =  5.18129221 +/- 0.46988456  := 'enot_Ir'
     r      =  2.78289917 +/- 0.00693313  := 'reff + r_Ir_050K+r_Sn_050K-reff'
     deltar = -0.05110083 +/- 0.00693313  := 'r_Ir_050K+r_Sn_050K-reff'
     sigma2 =  0.00604383 +/- 5.6370e-04  := 'ss_Ir_050K+ss_Sn_050K'

 dataset 24:
 = Path 'p3vnbdsdtm' = Ir LIII Edge
    feffdat file = ./feffinp/IrL3-Ru/feff0001.dat, from feff run 'IrL3-Ru'
    geometry  atom      x        y        z      ipot
              Ir       0.0000,  0.0000,  0.0000  0 (absorber)
              Ru       0.0000,  1.9071,  1.9071  2
     reff   =  2.69700000
     degen  =  1.00000000
     n*s02  =  2.08861047  := 'amp_Ir*n_IrRu/x_Ir'
     e0     =  5.18129221 +/- 0.46988456  := 'enot_Ir'
     r      =  2.67362639 +/- 0.00525422  := 'reff + r_Ir_100K+r_Ru_100K-reff'
     deltar = -0.02337361 +/- 0.00525422  := 'r_Ir_100K+r_Ru_100K-reff'
     sigma2 =  0.00602651 +/- 4.2580e-04  := 'ss_Ir_100K+ss_Ru_100K'

 = Path 'px7wz7pltn' = Ir LIII Edge
    feffdat file = ./feffinp/IrL3-Rh/feff0001.dat, from feff run 'IrL3-Rh'
    geometry  atom      x        y        z      ipot
              Ir       0.0000,  0.0000,  0.0000  0 (absorber)
              Rh       1.9113,  0.0000, -1.9113  2
     reff   =  2.70300000
     degen  =  1.00000000
     n*s02  =  0.83838925  := 'amp_Ir*n_IrRh/x_Ir'
     e0     =  5.18129221 +/- 0.46988456  := 'enot_Ir'
     r      =  2.69917667 +/- 0.00471846  := 'reff + r_Ir_100K+r_Rh_100K-reff'
     deltar = -0.00382333 +/- 0.00471846  := 'r_Ir_100K+r_Rh_100K-reff'
     sigma2 =  0.00613300 +/- 4.1804e-04  := 'ss_Ir_100K+ss_Rh_100K'

 = Path 'p6vmtswlbf' = Ir LIII Edge
    feffdat file = ./feffinp/IrL3-Pd/feff0001.dat, from feff run 'IrL3-Pd'
    geometry  atom      x        y        z      ipot
              Ir       0.0000,  0.0000,  0.0000  0 (absorber)
              Pd       0.0000,  1.9325,  1.9325  2
     reff   =  2.73300000
     degen  =  1.00000000
     n*s02  =  1.3065e-04  := 'amp_Ir*n_IrPd/x_Ir'
     e0     =  5.18129221 +/- 0.46988456  := 'enot_Ir'
     r      =  2.72481155 +/- 0.00544221  := 'reff + r_Ir_100K+r_Pd_100K-reff'
     deltar = -0.00818845 +/- 0.00544221  := 'r_Ir_100K+r_Pd_100K-reff'
     sigma2 =  0.00618259 +/- 3.5517e-04  := 'ss_Ir_100K+ss_Pd_100K'

 = Path 'pvd7wbnne5' = Ir LIII Edge
    feffdat file = ./feffinp/IrL3-Ir/feff0001.dat, from feff run 'IrL3-Ir'
    geometry  atom      x        y        z      ipot
              Ir       0.0000,  0.0000,  0.0000  0 (absorber)
              Ir       0.0000,  1.9205,  1.9205  2
     reff   =  2.71600000
     degen  =  1.00000000
     n*s02  =  4.88485198 +/- 0.57436024  := 'amp_Ir*n_IrIr/x_Ir'
     e0     =  5.18129221 +/- 0.46988456  := 'enot_Ir'
     r      =  2.67774317 +/- 0.00941938  := 'reff + r_Ir_100K+r_Ir_100K-reff'
     deltar = -0.03825683 +/- 0.00941938  := 'r_Ir_100K+r_Ir_100K-reff'
     sigma2 =  0.00825876 +/- 6.6503e-04  := 'ss_Ir_100K+ss_Ir_100K'

 = Path 'p36b3kqsrk' = Ir LIII Edge
    feffdat file = ./feffinp/IrL3-Pt/feff0001.dat, from feff run 'IrL3-Pt'
    geometry  atom      x        y        z      ipot
              Ir       0.0000,  0.0000,  0.0000  0 (absorber)
              Pt       0.0000,  1.9403,  1.9403  2
     reff   =  2.74400000
     degen  =  1.00000000
     n*s02  =  3.0258e-05 +/- 0.48720129  := 'amp_Ir*n_IrPt/x_Ir'
     e0     =  5.18129221 +/- 0.46988456  := 'enot_Ir'
     r      =  2.71666497 +/- 0.00373991  := 'reff + r_Ir_100K+r_Pt_100K-reff'
     deltar = -0.02733503 +/- 0.00373991  := 'r_Ir_100K+r_Pt_100K-reff'
     sigma2 =  0.00570614 +/- 4.4129e-04  := 'ss_Ir_100K+ss_Pt_100K'

 = Path 'pnl7aachaq' = Ir LIII Edge
    feffdat file = ./feffinp/IrL3-Sn/feff0001.dat, from feff run 'IrL3-Sn'
    geometry  atom      x        y        z      ipot
              Ir       0.0000,  0.0000,  0.0000  0 (absorber)
              Sn       0.0000,  2.0039,  2.0039  2
     reff   =  2.83400000
     degen  =  1.00000000
     n*s02  =  3.9327e-04 +/- 0.13705498  := 'amp_Ir*n_IrSn/x_Ir'
     e0     =  5.18129221 +/- 0.46988456  := 'enot_Ir'
     r      =  2.78157364 +/- 0.00707357  := 'reff + r_Ir_100K+r_Sn_100K-reff'
     deltar = -0.05242636 +/- 0.00707357  := 'r_Ir_100K+r_Sn_100K-reff'
     sigma2 =  0.00657488 +/- 5.9664e-04  := 'ss_Ir_100K+ss_Sn_100K'

 dataset 25:
 = Path 'p3vnbdsdtm' = Ir LIII Edge
    feffdat file = ./feffinp/IrL3-Ru/feff0001.dat, from feff run 'IrL3-Ru'
    geometry  atom      x        y        z      ipot
              Ir       0.0000,  0.0000,  0.0000  0 (absorber)
              Ru       0.0000,  1.9071,  1.9071  2
     reff   =  2.69700000
     degen  =  1.00000000
     n*s02  =  2.08861047  := 'amp_Ir*n_IrRu/x_Ir'
     e0     =  5.18129221 +/- 0.46988456  := 'enot_Ir'
     r      =  2.67500756 +/- 0.00537406  := 'reff + r_Ir_150K+r_Ru_150K-reff'
     deltar = -0.02199244 +/- 0.00537406  := 'r_Ir_150K+r_Ru_150K-reff'
     sigma2 =  0.00626441 +/- 4.3693e-04  := 'ss_Ir_150K+ss_Ru_150K'

 = Path 'px7wz7pltn' = Ir LIII Edge
    feffdat file = ./feffinp/IrL3-Rh/feff0001.dat, from feff run 'IrL3-Rh'
    geometry  atom      x        y        z      ipot
              Ir       0.0000,  0.0000,  0.0000  0 (absorber)
              Rh       1.9113,  0.0000, -1.9113  2
     reff   =  2.70300000
     degen  =  1.00000000
     n*s02  =  0.83838925  := 'amp_Ir*n_IrRh/x_Ir'
     e0     =  5.18129221 +/- 0.46988456  := 'enot_Ir'
     r      =  2.70003100 +/- 0.00472516  := 'reff + r_Ir_150K+r_Rh_150K-reff'
     deltar = -0.00296900 +/- 0.00472516  := 'r_Ir_150K+r_Rh_150K-reff'
     sigma2 =  0.00631241 +/- 4.2980e-04  := 'ss_Ir_150K+ss_Rh_150K'

 = Path 'p6vmtswlbf' = Ir LIII Edge
    feffdat file = ./feffinp/IrL3-Pd/feff0001.dat, from feff run 'IrL3-Pd'
    geometry  atom      x        y        z      ipot
              Ir       0.0000,  0.0000,  0.0000  0 (absorber)
              Pd       0.0000,  1.9325,  1.9325  2
     reff   =  2.73300000
     degen  =  1.00000000
     n*s02  =  1.3065e-04  := 'amp_Ir*n_IrPd/x_Ir'
     e0     =  5.18129221 +/- 0.46988456  := 'enot_Ir'
     r      =  2.72718491 +/- 0.00544376  := 'reff + r_Ir_150K+r_Pd_150K-reff'
     deltar = -0.00581509 +/- 0.00544376  := 'r_Ir_150K+r_Pd_150K-reff'
     sigma2 =  0.00637722 +/- 3.5645e-04  := 'ss_Ir_150K+ss_Pd_150K'

 = Path 'pvd7wbnne5' = Ir LIII Edge
    feffdat file = ./feffinp/IrL3-Ir/feff0001.dat, from feff run 'IrL3-Ir'
    geometry  atom      x        y        z      ipot
              Ir       0.0000,  0.0000,  0.0000  0 (absorber)
              Ir       0.0000,  1.9205,  1.9205  2
     reff   =  2.71600000
     degen  =  1.00000000
     n*s02  =  4.88485198 +/- 0.57436024  := 'amp_Ir*n_IrIr/x_Ir'
     e0     =  5.18129221 +/- 0.46988456  := 'enot_Ir'
     r      =  2.68073570 +/- 0.00927500  := 'reff + r_Ir_150K+r_Ir_150K-reff'
     deltar = -0.03526430 +/- 0.00927500  := 'r_Ir_150K+r_Ir_150K-reff'
     sigma2 =  0.00803261 +/- 6.6451e-04  := 'ss_Ir_150K+ss_Ir_150K'

 = Path 'p36b3kqsrk' = Ir LIII Edge
    feffdat file = ./feffinp/IrL3-Pt/feff0001.dat, from feff run 'IrL3-Pt'
    geometry  atom      x        y        z      ipot
              Ir       0.0000,  0.0000,  0.0000  0 (absorber)
              Pt       0.0000,  1.9403,  1.9403  2
     reff   =  2.74400000
     degen  =  1.00000000
     n*s02  =  3.0258e-05 +/- 0.48720129  := 'amp_Ir*n_IrPt/x_Ir'
     e0     =  5.18129221 +/- 0.46988456  := 'enot_Ir'
     r      =  2.71865544 +/- 0.00370674  := 'reff + r_Ir_150K+r_Pt_150K-reff'
     deltar = -0.02534456 +/- 0.00370674  := 'r_Ir_150K+r_Pt_150K-reff'
     sigma2 =  0.00567537 +/- 4.3845e-04  := 'ss_Ir_150K+ss_Pt_150K'

 = Path 'pnl7aachaq' = Ir LIII Edge
    feffdat file = ./feffinp/IrL3-Sn/feff0001.dat, from feff run 'IrL3-Sn'
    geometry  atom      x        y        z      ipot
              Ir       0.0000,  0.0000,  0.0000  0 (absorber)
              Sn       0.0000,  2.0039,  2.0039  2
     reff   =  2.83400000
     degen  =  1.00000000
     n*s02  =  3.9327e-04 +/- 0.13705498  := 'amp_Ir*n_IrSn/x_Ir'
     e0     =  5.18129221 +/- 0.46988456  := 'enot_Ir'
     r      =  2.78295050 +/- 0.00751668  := 'reff + r_Ir_150K+r_Sn_150K-reff'
     deltar = -0.05104950 +/- 0.00751668  := 'r_Ir_150K+r_Sn_150K-reff'
     sigma2 =  0.00703900 +/- 6.4427e-04  := 'ss_Ir_150K+ss_Sn_150K'

 dataset 26:
 = Path 'p3vnbdsdtm' = Ir LIII Edge
    feffdat file = ./feffinp/IrL3-Ru/feff0001.dat, from feff run 'IrL3-Ru'
    geometry  atom      x        y        z      ipot
              Ir       0.0000,  0.0000,  0.0000  0 (absorber)
              Ru       0.0000,  1.9071,  1.9071  2
     reff   =  2.69700000
     degen  =  1.00000000
     n*s02  =  2.08861047  := 'amp_Ir*n_IrRu/x_Ir'
     e0     =  5.18129221 +/- 0.46988456  := 'enot_Ir'
     r      =  2.67275925 +/- 0.00576852  := 'reff + r_Ir_200K+r_Ru_200K-reff'
     deltar = -0.02424075 +/- 0.00576852  := 'r_Ir_200K+r_Ru_200K-reff'
     sigma2 =  0.00667362 +/- 4.7109e-04  := 'ss_Ir_200K+ss_Ru_200K'

 = Path 'px7wz7pltn' = Ir LIII Edge
    feffdat file = ./feffinp/IrL3-Rh/feff0001.dat, from feff run 'IrL3-Rh'
    geometry  atom      x        y        z      ipot
              Ir       0.0000,  0.0000,  0.0000  0 (absorber)
              Rh       1.9113,  0.0000, -1.9113  2
     reff   =  2.70300000
     degen  =  1.00000000
     n*s02  =  0.83838925  := 'amp_Ir*n_IrRh/x_Ir'
     e0     =  5.18129221 +/- 0.46988456  := 'enot_Ir'
     r      =  2.69869047 +/- 0.00488060  := 'reff + r_Ir_200K+r_Rh_200K-reff'
     deltar = -0.00430953 +/- 0.00488060  := 'r_Ir_200K+r_Rh_200K-reff'
     sigma2 =  0.00689526 +/- 4.4777e-04  := 'ss_Ir_200K+ss_Rh_200K'

 = Path 'p6vmtswlbf' = Ir LIII Edge
    feffdat file = ./feffinp/IrL3-Pd/feff0001.dat, from feff run 'IrL3-Pd'
    geometry  atom      x        y        z      ipot
              Ir       0.0000,  0.0000,  0.0000  0 (absorber)
              Pd       0.0000,  1.9325,  1.9325  2
     reff   =  2.73300000
     degen  =  1.00000000
     n*s02  =  1.3065e-04  := 'amp_Ir*n_IrPd/x_Ir'
     e0     =  5.18129221 +/- 0.46988456  := 'enot_Ir'
     r      =  2.72619238 +/- 0.00557414  := 'reff + r_Ir_200K+r_Pd_200K-reff'
     deltar = -0.00680762 +/- 0.00557414  := 'r_Ir_200K+r_Pd_200K-reff'
     sigma2 =  0.00692758 +/- 3.7317e-04  := 'ss_Ir_200K+ss_Pd_200K'

 = Path 'pvd7wbnne5' = Ir LIII Edge
    feffdat file = ./feffinp/IrL3-Ir/feff0001.dat, from feff run 'IrL3-Ir'
    geometry  atom      x        y        z      ipot
              Ir       0.0000,  0.0000,  0.0000  0 (absorber)
              Ir       0.0000,  1.9205,  1.9205  2
     reff   =  2.71600000
     degen  =  1.00000000
     n*s02  =  4.88485198 +/- 0.57436024  := 'amp_Ir*n_IrIr/x_Ir'
     e0     =  5.18129221 +/- 0.46988456  := 'enot_Ir'
     r      =  2.67941586 +/- 0.00950676  := 'reff + r_Ir_200K+r_Ir_200K-reff'
     deltar = -0.03658414 +/- 0.00950676  := 'r_Ir_200K+r_Ir_200K-reff'
     sigma2 =  0.00838926 +/- 7.0350e-04  := 'ss_Ir_200K+ss_Ir_200K'

 = Path 'p36b3kqsrk' = Ir LIII Edge
    feffdat file = ./feffinp/IrL3-Pt/feff0001.dat, from feff run 'IrL3-Pt'
    geometry  atom      x        y        z      ipot
              Ir       0.0000,  0.0000,  0.0000  0 (absorber)
              Pt       0.0000,  1.9403,  1.9403  2
     reff   =  2.74400000
     degen  =  1.00000000
     n*s02  =  3.0258e-05 +/- 0.48720129  := 'amp_Ir*n_IrPt/x_Ir'
     e0     =  5.18129221 +/- 0.46988456  := 'enot_Ir'
     r      =  2.72040723 +/- 0.00376507  := 'reff + r_Ir_200K+r_Pt_200K-reff'
     deltar = -0.02359277 +/- 0.00376507  := 'r_Ir_200K+r_Pt_200K-reff'
     sigma2 =  0.00619614 +/- 4.7226e-04  := 'ss_Ir_200K+ss_Pt_200K'

 = Path 'pnl7aachaq' = Ir LIII Edge
    feffdat file = ./feffinp/IrL3-Sn/feff0001.dat, from feff run 'IrL3-Sn'
    geometry  atom      x        y        z      ipot
              Ir       0.0000,  0.0000,  0.0000  0 (absorber)
              Sn       0.0000,  2.0039,  2.0039  2
     reff   =  2.83400000
     degen  =  1.00000000
     n*s02  =  3.9327e-04 +/- 0.13705498  := 'amp_Ir*n_IrSn/x_Ir'
     e0     =  5.18129221 +/- 0.46988456  := 'enot_Ir'
     r      =  2.77837414 +/- 0.00766983  := 'reff + r_Ir_200K+r_Sn_200K-reff'
     deltar = -0.05562586 +/- 0.00766983  := 'r_Ir_200K+r_Sn_200K-reff'
     sigma2 =  0.00752167 +/- 6.8625e-04  := 'ss_Ir_200K+ss_Sn_200K'

 dataset 27:
 = Path 'p3vnbdsdtm' = Ir LIII Edge
    feffdat file = ./feffinp/IrL3-Ru/feff0001.dat, from feff run 'IrL3-Ru'
    geometry  atom      x        y        z      ipot
              Ir       0.0000,  0.0000,  0.0000  0 (absorber)
              Ru       0.0000,  1.9071,  1.9071  2
     reff   =  2.69700000
     degen  =  1.00000000
     n*s02  =  2.08861047  := 'amp_Ir*n_IrRu/x_Ir'
     e0     =  5.18129221 +/- 0.46988456  := 'enot_Ir'
     r      =  2.66716072 +/- 0.00672742  := 'reff + r_Ir_300K+r_Ru_300K-reff'
