Repository: masasnakamura/2025_ACSNanosciAu_EXAFS

# 2025_ACSNanosciAu_EXAFS

## Related paper
- Journal : ACS Nanoscience Au
- DOI :
- Title : Unravelling Element-Selective Local Structures in Multi-Element Alloy Nanoparticles with EXAFS

## Overview
This repository contains python scripts developed for EXAFS fitting analysis of multi-element alloy (high-entropy alloy / compositionally complex alloy) nanoparticles.
Simultaneous fitting of multiple data at different absorption edges and temperatures is performed while imposing constraints based on physically reasonable and interpretable assumptions.
The details of the procedure is discussed in the article above.
The code requires xraylarch version 0.9.65.

File: examples/out/SnPGM/SnPGM_fit.txt (part 8 of 9)
start: 2025-01-24 03:44:46.250620
     deltar = -0.02983928 +/- 0.00672742  := 'r_Ir_300K+r_Ru_300K-reff'
     sigma2 =  0.00776879 +/- 5.9872e-04  := 'ss_Ir_300K+ss_Ru_300K'

 = Path 'px7wz7pltn' = Ir LIII Edge
    feffdat file = ./feffinp/IrL3-Rh/feff0001.dat, from feff run 'IrL3-Rh'
    geometry  atom      x        y        z      ipot
              Ir       0.0000,  0.0000,  0.0000  0 (absorber)
              Rh       1.9113,  0.0000, -1.9113  2
     reff   =  2.70300000
     degen  =  1.00000000
     n*s02  =  0.83838925  := 'amp_Ir*n_IrRh/x_Ir'
     e0     =  5.18129221 +/- 0.46988456  := 'enot_Ir'
     r      =  2.69784598 +/- 0.00542700  := 'reff + r_Ir_300K+r_Rh_300K-reff'
     deltar = -0.00515402 +/- 0.00542700  := 'r_Ir_300K+r_Rh_300K-reff'
     sigma2 =  0.00821934 +/- 5.3408e-04  := 'ss_Ir_300K+ss_Rh_300K'

 = Path 'p6vmtswlbf' = Ir LIII Edge
    feffdat file = ./feffinp/IrL3-Pd/feff0001.dat, from feff run 'IrL3-Pd'
    geometry  atom      x        y        z      ipot
              Ir       0.0000,  0.0000,  0.0000  0 (absorber)
              Pd       0.0000,  1.9325,  1.9325  2
     reff   =  2.73300000
     degen  =  1.00000000
     n*s02  =  1.3065e-04  := 'amp_Ir*n_IrPd/x_Ir'
     e0     =  5.18129221 +/- 0.46988456  := 'enot_Ir'
     r      =  2.72110237 +/- 0.00577251  := 'reff + r_Ir_300K+r_Pd_300K-reff'
     deltar = -0.01189763 +/- 0.00577251  := 'r_Ir_300K+r_Pd_300K-reff'
     sigma2 =  0.00806498 +/- 4.3499e-04  := 'ss_Ir_300K+ss_Pd_300K'

 = Path 'pvd7wbnne5' = Ir LIII Edge
    feffdat file = ./feffinp/IrL3-Ir/feff0001.dat, from feff run 'IrL3-Ir'
    geometry  atom      x        y        z      ipot
              Ir       0.0000,  0.0000,  0.0000  0 (absorber)
              Ir       0.0000,  1.9205,  1.9205  2
     reff   =  2.71600000
     degen  =  1.00000000
     n*s02  =  4.88485198 +/- 0.57436024  := 'amp_Ir*n_IrIr/x_Ir'
     e0     =  5.18129221 +/- 0.46988456  := 'enot_Ir'
     r      =  2.67488426 +/- 0.00997488  := 'reff + r_Ir_300K+r_Ir_300K-reff'
     deltar = -0.04111574 +/- 0.00997488  := 'r_Ir_300K+r_Ir_300K-reff'
     sigma2 =  0.00913403 +/- 8.0426e-04  := 'ss_Ir_300K+ss_Ir_300K'

 = Path 'p36b3kqsrk' = Ir LIII Edge
    feffdat file = ./feffinp/IrL3-Pt/feff0001.dat, from feff run 'IrL3-Pt'
    geometry  atom      x        y        z      ipot
              Ir       0.0000,  0.0000,  0.0000  0 (absorber)
              Pt       0.0000,  1.9403,  1.9403  2
     reff   =  2.74400000
     degen  =  1.00000000
     n*s02  =  3.0258e-05 +/- 0.48720129  := 'amp_Ir*n_IrPt/x_Ir'
     e0     =  5.18129221 +/- 0.46988456  := 'enot_Ir'
     r      =  2.71786638 +/- 0.00443515  := 'reff + r_Ir_300K+r_Pt_300K-reff'
     deltar = -0.02613362 +/- 0.00443515  := 'r_Ir_300K+r_Pt_300K-reff'
     sigma2 =  0.00702960 +/- 5.4828e-04  := 'ss_Ir_300K+ss_Pt_300K'

 = Path 'pnl7aachaq' = Ir LIII Edge
    feffdat file = ./feffinp/IrL3-Sn/feff0001.dat, from feff run 'IrL3-Sn'
    geometry  atom      x        y        z      ipot
              Ir       0.0000,  0.0000,  0.0000  0 (absorber)
              Sn       0.0000,  2.0039,  2.0039  2
     reff   =  2.83400000
     degen  =  1.00000000
     n*s02  =  3.9327e-04 +/- 0.13705498  := 'amp_Ir*n_IrSn/x_Ir'
     e0     =  5.18129221 +/- 0.46988456  := 'enot_Ir'
     r      =  2.77285148 +/- 0.00995642  := 'reff + r_Ir_300K+r_Sn_300K-reff'
     deltar = -0.06114852 +/- 0.00995642  := 'r_Ir_300K+r_Sn_300K-reff'
     sigma2 =  0.00963046 +/- 9.3752e-04  := 'ss_Ir_300K+ss_Sn_300K'

 dataset 28:
 = Path 'p3vnbdsdtm' = Ir LIII Edge
    feffdat file = ./feffinp/IrL3-Ru/feff0001.dat, from feff run 'IrL3-Ru'
    geometry  atom      x        y        z      ipot
              Ir       0.0000,  0.0000,  0.0000  0 (absorber)
              Ru       0.0000,  1.9071,  1.9071  2
     reff   =  2.69700000
     degen  =  1.00000000
     n*s02  =  2.08861047  := 'amp_Ir*n_IrRu/x_Ir'
     e0     =  5.18129221 +/- 0.46988456  := 'enot_Ir'
     r      =  2.66887873 +/- 0.00714665  := 'reff + r_Ir_100C+r_Ru_100C-reff'
     deltar = -0.02812127 +/- 0.00714665  := 'r_Ir_100C+r_Ru_100C-reff'
     sigma2 =  0.00948864 +/- 7.1183e-04  := 'ss_Ir_100C+ss_Ru_100C'

 = Path 'px7wz7pltn' = Ir LIII Edge
    feffdat file = ./feffinp/IrL3-Rh/feff0001.dat, from feff run 'IrL3-Rh'
    geometry  atom      x        y        z      ipot
              Ir       0.0000,  0.0000,  0.0000  0 (absorber)
              Rh       1.9113,  0.0000, -1.9113  2
     reff   =  2.70300000
     degen  =  1.00000000
     n*s02  =  0.83838925  := 'amp_Ir*n_IrRh/x_Ir'
     e0     =  5.18129221 +/- 0.46988456  := 'enot_Ir'
     r      =  2.69556841 +/- 0.00590775  := 'reff + r_Ir_100C+r_Rh_100C-reff'
     deltar = -0.00743159 +/- 0.00590775  := 'r_Ir_100C+r_Rh_100C-reff'
     sigma2 =  0.00989211 +/- 6.2122e-04  := 'ss_Ir_100C+ss_Rh_100C'

 = Path 'p6vmtswlbf' = Ir LIII Edge
    feffdat file = ./feffinp/IrL3-Pd/feff0001.dat, from feff run 'IrL3-Pd'
    geometry  atom      x        y        z      ipot
              Ir       0.0000,  0.0000,  0.0000  0 (absorber)
              Pd       0.0000,  1.9325,  1.9325  2
     reff   =  2.73300000
     degen  =  1.00000000
     n*s02  =  1.3065e-04  := 'amp_Ir*n_IrPd/x_Ir'
     e0     =  5.18129221 +/- 0.46988456  := 'enot_Ir'
     r      =  2.71837517 +/- 0.00596103  := 'reff + r_Ir_100C+r_Pd_100C-reff'
     deltar = -0.01462483 +/- 0.00596103  := 'r_Ir_100C+r_Pd_100C-reff'
     sigma2 =  0.01011650 +/- 5.0009e-04  := 'ss_Ir_100C+ss_Pd_100C'

 = Path 'pvd7wbnne5' = Ir LIII Edge
    feffdat file = ./feffinp/IrL3-Ir/feff0001.dat, from feff run 'IrL3-Ir'
    geometry  atom      x        y        z      ipot
              Ir       0.0000,  0.0000,  0.0000  0 (absorber)
              Ir       0.0000,  1.9205,  1.9205  2
     reff   =  2.71600000
     degen  =  1.00000000
     n*s02  =  4.88485198 +/- 0.57436024  := 'amp_Ir*n_IrIr/x_Ir'
     e0     =  5.18129221 +/- 0.46988456  := 'enot_Ir'
     r      =  2.67348528 +/- 0.01000540  := 'reff + r_Ir_100C+r_Ir_100C-reff'
     deltar = -0.04251472 +/- 0.01000540  := 'r_Ir_100C+r_Ir_100C-reff'
     sigma2 =  0.01053517 +/- 8.8541e-04  := 'ss_Ir_100C+ss_Ir_100C'

 = Path 'p36b3kqsrk' = Ir LIII Edge
    feffdat file = ./feffinp/IrL3-Pt/feff0001.dat, from feff run 'IrL3-Pt'
    geometry  atom      x        y        z      ipot
              Ir       0.0000,  0.0000,  0.0000  0 (absorber)
              Pt       0.0000,  1.9403,  1.9403  2
     reff   =  2.74400000
     degen  =  1.00000000
     n*s02  =  3.0258e-05 +/- 0.48720129  := 'amp_Ir*n_IrPt/x_Ir'
     e0     =  5.18129221 +/- 0.46988456  := 'enot_Ir'
     r      =  2.71425230 +/- 0.00507109  := 'reff + r_Ir_100C+r_Pt_100C-reff'
     deltar = -0.02974770 +/- 0.00507109  := 'r_Ir_100C+r_Pt_100C-reff'
     sigma2 =  0.00848113 +/- 6.1369e-04  := 'ss_Ir_100C+ss_Pt_100C'

 = Path 'pnl7aachaq' = Ir LIII Edge
    feffdat file = ./feffinp/IrL3-Sn/feff0001.dat, from feff run 'IrL3-Sn'
    geometry  atom      x        y        z      ipot
              Ir       0.0000,  0.0000,  0.0000  0 (absorber)
              Sn       0.0000,  2.0039,  2.0039  2
     reff   =  2.83400000
     degen  =  1.00000000
     n*s02  =  3.9327e-04 +/- 0.13705498  := 'amp_Ir*n_IrSn/x_Ir'
     e0     =  5.18129221 +/- 0.46988456  := 'enot_Ir'
     r      =  2.77821197 +/- 0.01252194  := 'reff + r_Ir_100C+r_Sn_100C-reff'
     deltar = -0.05578803 +/- 0.01252194  := 'r_Ir_100C+r_Sn_100C-reff'
     sigma2 =  0.01240738 +/- 0.00134878  := 'ss_Ir_100C+ss_Sn_100C'

 dataset 29:
 = Path 'pfzylcertf' = Pt LIII Edge
    feffdat file = ./feffinp/PtL3-Ru/feff0001.dat, from feff run 'PtL3-Ru'
    geometry  atom      x        y        z      ipot
              Pt       0.0000,  0.0000,  0.0000  0 (absorber)
              Ru       0.0000,  1.9269,  1.9269  2
     reff   =  2.72500000
     degen  =  1.00000000
     n*s02  =  0.40677429  := 'amp_Pt*n_PtRu/x_Pt'
     e0     =  8.67973581 +/- 0.51673527  := 'enot_Pt'
     r      =  2.71702448 +/- 0.00349410  := 'reff + r_Pt_008K+r_Ru_008K-reff'
     deltar = -0.00797552 +/- 0.00349410  := 'r_Pt_008K+r_Ru_008K-reff'
     sigma2 =  0.00297437 +/- 3.6907e-04  := 'ss_Pt_008K+ss_Ru_008K'

 = Path 'pamnjuqss6' = Pt LIII Edge
    feffdat file = ./feffinp/PtL3-Rh/feff0001.dat, from feff run 'PtL3-Rh'
    geometry  atom      x        y        z      ipot
              Pt       0.0000,  0.0000,  0.0000  0 (absorber)
              Rh       0.0000,  1.9311,  1.9311  2
     reff   =  2.73100000
     degen  =  1.00000000
     n*s02  =  1.73688409  := 'amp_Pt*n_PtRh/x_Pt'
     e0     =  8.67973581 +/- 0.51673527  := 'enot_Pt'
     r      =  2.74089591 +/- 0.00478091  := 'reff + r_Pt_008K+r_Rh_008K-reff'
     deltar =  0.00989591 +/- 0.00478091  := 'r_Pt_008K+r_Rh_008K-reff'
     sigma2 =  0.00305648 +/- 2.7668e-04  := 'ss_Pt_008K+ss_Rh_008K'

 = Path 'psqdgt7gxs' = Pt LIII Edge
    feffdat file = ./feffinp/PtL3-Pd/feff0001.dat, from feff run 'PtL3-Pd'
    geometry  atom      x        y        z      ipot
              Pt       0.0000,  0.0000,  0.0000  0 (absorber)
              Pd       0.0000,  1.9523,  1.9523  2
     reff   =  2.76100000
     degen  =  1.00000000
     n*s02  =  2.06280998  := 'amp_Pt*n_PtPd/x_Pt'
     e0     =  8.67973581 +/- 0.51673527  := 'enot_Pt'
     r      =  2.76889492 +/- 0.00284212  := 'reff + r_Pt_008K+r_Pd_008K-reff'
     deltar =  0.00789492 +/- 0.00284212  := 'r_Pt_008K+r_Pd_008K-reff'
     sigma2 =  0.00298673 +/- 2.8897e-04  := 'ss_Pt_008K+ss_Pd_008K'

 = Path 'p3pfqev33x' = Pt LIII Edge
    feffdat file = ./feffinp/PtL3-Ir/feff0001.dat, from feff run 'PtL3-Ir'
    geometry  atom      x        y        z      ipot
              Pt       0.0000,  0.0000,  0.0000  0 (absorber)
              Ir       0.0000,  1.9403,  1.9403  2
     reff   =  2.74400000
     degen  =  1.00000000
     n*s02  =  3.5291e-05  := 'amp_Pt*n_PtIr/x_Pt'
     e0     =  8.67973581 +/- 0.51673527  := 'enot_Pt'
     r      =  2.72051007 +/- 0.00356085  := 'reff + r_Pt_008K+r_Ir_008K-reff'
     deltar = -0.02348993 +/- 0.00356085  := 'r_Pt_008K+r_Ir_008K-reff'
     sigma2 =  0.00487666 +/- 4.3302e-04  := 'ss_Pt_008K+ss_Ir_008K'

 = Path 'p2emrxnnct' = Pt LIII Edge
    feffdat file = ./feffinp/PtL3-Pt/feff0001.dat, from feff run 'PtL3-Pt'
    geometry  atom      x        y        z      ipot
              Pt       0.0000,  0.0000,  0.0000  0 (absorber)
              Pt       0.0000,  1.9601,  1.9601  2
     reff   =  2.77200000
     degen  =  1.00000000
     n*s02  =  1.69689480 +/- 0.36616258  := 'amp_Pt*n_PtPt/x_Pt'
     e0     =  8.67973581 +/- 0.51673527  := 'enot_Pt'
     r      =  2.76139215 +/- 0.00592200  := 'reff + r_Pt_008K+r_Pt_008K-reff'
     deltar = -0.01060785 +/- 0.00592200  := 'r_Pt_008K+r_Pt_008K-reff'
     sigma2 =  0.00247938 +/- 4.9342e-04  := 'ss_Pt_008K+ss_Pt_008K'

 = Path 'p5gef2goox' = Pt LIII Edge
    feffdat file = ./feffinp/PtL3-Sn/feff0001.dat, from feff run 'PtL3-Sn'
    geometry  atom      x        y        z      ipot
              Pt       0.0000,  0.0000,  0.0000  0 (absorber)
              Sn       0.0000,  2.0237,  2.0237  2
     reff   =  2.86200000
     degen  =  1.00000000
     n*s02  =  1.87083273 +/- 0.30470508  := 'amp_Pt*n_PtSn/x_Pt'
     e0     =  8.67973581 +/- 0.51673527  := 'enot_Pt'
     r      =  2.81999356 +/- 0.00363980  := 'reff + r_Pt_008K+r_Sn_008K-reff'
     deltar = -0.04200644 +/- 0.00363980  := 'r_Pt_008K+r_Sn_008K-reff'
     sigma2 =  0.00351042 +/- 6.3545e-04  := 'ss_Pt_008K+ss_Sn_008K'

 dataset 30:
 = Path 'pfzylcertf' = Pt LIII Edge
    feffdat file = ./feffinp/PtL3-Ru/feff0001.dat, from feff run 'PtL3-Ru'
    geometry  atom      x        y        z      ipot
              Pt       0.0000,  0.0000,  0.0000  0 (absorber)
              Ru       0.0000,  1.9269,  1.9269  2
     reff   =  2.72500000
     degen  =  1.00000000
     n*s02  =  0.40677429  := 'amp_Pt*n_PtRu/x_Pt'
     e0     =  8.67973581 +/- 0.51673527  := 'enot_Pt'
     r      =  2.71512706 +/- 0.00308178  := 'reff + r_Pt_050K+r_Ru_050K-reff'
     deltar = -0.00987294 +/- 0.00308178  := 'r_Pt_050K+r_Ru_050K-reff'
     sigma2 =  0.00324347 +/- 3.4901e-04  := 'ss_Pt_050K+ss_Ru_050K'

 = Path 'pamnjuqss6' = Pt LIII Edge
    feffdat file = ./feffinp/PtL3-Rh/feff0001.dat, from feff run 'PtL3-Rh'
    geometry  atom      x        y        z      ipot
              Pt       0.0000,  0.0000,  0.0000  0 (absorber)
              Rh       0.0000,  1.9311,  1.9311  2
     reff   =  2.73100000
     degen  =  1.00000000
     n*s02  =  1.73688409  := 'amp_Pt*n_PtRh/x_Pt'
     e0     =  8.67973581 +/- 0.51673527  := 'enot_Pt'
     r      =  2.73693816 +/- 0.00458637  := 'reff + r_Pt_050K+r_Rh_050K-reff'
     deltar =  0.00593816 +/- 0.00458637  := 'r_Pt_050K+r_Rh_050K-reff'
     sigma2 =  0.00315895 +/- 2.6103e-04  := 'ss_Pt_050K+ss_Rh_050K'

 = Path 'psqdgt7gxs' = Pt LIII Edge
    feffdat file = ./feffinp/PtL3-Pd/feff0001.dat, from feff run 'PtL3-Pd'
    geometry  atom      x        y        z      ipot
              Pt       0.0000,  0.0000,  0.0000  0 (absorber)
              Pd       0.0000,  1.9523,  1.9523  2
     reff   =  2.76100000
     degen  =  1.00000000
     n*s02  =  2.06280998  := 'amp_Pt*n_PtPd/x_Pt'
     e0     =  8.67973581 +/- 0.51673527  := 'enot_Pt'
     r      =  2.76459750 +/- 0.00268875  := 'reff + r_Pt_050K+r_Pd_050K-reff'
     deltar =  0.00359750 +/- 0.00268875  := 'r_Pt_050K+r_Pd_050K-reff'
     sigma2 =  0.00303412 +/- 2.9063e-04  := 'ss_Pt_050K+ss_Pd_050K'

 = Path 'p3pfqev33x' = Pt LIII Edge
    feffdat file = ./feffinp/PtL3-Ir/feff0001.dat, from feff run 'PtL3-Ir'
    geometry  atom      x        y        z      ipot
              Pt       0.0000,  0.0000,  0.0000  0 (absorber)
              Ir       0.0000,  1.9403,  1.9403  2
     reff   =  2.74400000
     degen  =  1.00000000
     n*s02  =  3.5291e-05  := 'amp_Pt*n_PtIr/x_Pt'
     e0     =  8.67973581 +/- 0.51673527  := 'enot_Pt'
     r      =  2.71843380 +/- 0.00360595  := 'reff + r_Pt_050K+r_Ir_050K-reff'
     deltar = -0.02556620 +/- 0.00360595  := 'r_Pt_050K+r_Ir_050K-reff'
     sigma2 =  0.00517015 +/- 4.1401e-04  := 'ss_Pt_050K+ss_Ir_050K'

 = Path 'p2emrxnnct' = Pt LIII Edge
    feffdat file = ./feffinp/PtL3-Pt/feff0001.dat, from feff run 'PtL3-Pt'
    geometry  atom      x        y        z      ipot
              Pt       0.0000,  0.0000,  0.0000  0 (absorber)
              Pt       0.0000,  1.9601,  1.9601  2
     reff   =  2.77200000
     degen  =  1.00000000
     n*s02  =  1.69689480 +/- 0.36616258  := 'amp_Pt*n_PtPt/x_Pt'
     e0     =  8.67973581 +/- 0.51673527  := 'enot_Pt'
     r      =  2.75539107 +/- 0.00553233  := 'reff + r_Pt_050K+r_Pt_050K-reff'
     deltar = -0.01660893 +/- 0.00553233  := 'r_Pt_050K+r_Pt_050K-reff'
     sigma2 =  0.00259767 +/- 4.7824e-04  := 'ss_Pt_050K+ss_Pt_050K'

 = Path 'p5gef2goox' = Pt LIII Edge
    feffdat file = ./feffinp/PtL3-Sn/feff0001.dat, from feff run 'PtL3-Sn'
    geometry  atom      x        y        z      ipot
              Pt       0.0000,  0.0000,  0.0000  0 (absorber)
              Sn       0.0000,  2.0237,  2.0237  2
     reff   =  2.86200000
     degen  =  1.00000000
     n*s02  =  1.87083273 +/- 0.30470508  := 'amp_Pt*n_PtSn/x_Pt'
     e0     =  8.67973581 +/- 0.51673527  := 'enot_Pt'
     r      =  2.81985643 +/- 0.00335287  := 'reff + r_Pt_050K+r_Sn_050K-reff'
     deltar = -0.04214357 +/- 0.00335287  := 'r_Pt_050K+r_Sn_050K-reff'
     sigma2 =  0.00347135 +/- 5.9611e-04  := 'ss_Pt_050K+ss_Sn_050K'

 dataset 31:
 = Path 'pfzylcertf' = Pt LIII Edge
    feffdat file = ./feffinp/PtL3-Ru/feff0001.dat, from feff run 'PtL3-Ru'
    geometry  atom      x        y        z      ipot
              Pt       0.0000,  0.0000,  0.0000  0 (absorber)
              Ru       0.0000,  1.9269,  1.9269  2
     reff   =  2.72500000
     degen  =  1.00000000
     n*s02  =  0.40677429  := 'amp_Pt*n_PtRu/x_Pt'
     e0     =  8.67973581 +/- 0.51673527  := 'enot_Pt'
     r      =  2.71254819 +/- 0.00358673  := 'reff + r_Pt_100K+r_Ru_100K-reff'
     deltar = -0.01245181 +/- 0.00358673  := 'r_Pt_100K+r_Ru_100K-reff'
     sigma2 =  0.00347389 +/- 3.6734e-04  := 'ss_Pt_100K+ss_Ru_100K'

 = Path 'pamnjuqss6' = Pt LIII Edge
    feffdat file = ./feffinp/PtL3-Rh/feff0001.dat, from feff run 'PtL3-Rh'
    geometry  atom      x        y        z      ipot
              Pt       0.0000,  0.0000,  0.0000  0 (absorber)
              Rh       0.0000,  1.9311,  1.9311  2
     reff   =  2.73100000
     degen  =  1.00000000
     n*s02  =  1.73688409  := 'amp_Pt*n_PtRh/x_Pt'
     e0     =  8.67973581 +/- 0.51673527  := 'enot_Pt'
     r      =  2.73809847 +/- 0.00468542  := 'reff + r_Pt_100K+r_Rh_100K-reff'
     deltar =  0.00709847 +/- 0.00468542  := 'r_Pt_100K+r_Rh_100K-reff'
     sigma2 =  0.00358038 +/- 2.7959e-04  := 'ss_Pt_100K+ss_Rh_100K'

 = Path 'psqdgt7gxs' = Pt LIII Edge
    feffdat file = ./feffinp/PtL3-Pd/feff0001.dat, from feff run 'PtL3-Pd'
    geometry  atom      x        y        z      ipot
              Pt       0.0000,  0.0000,  0.0000  0 (absorber)
              Pd       0.0000,  1.9523,  1.9523  2
     reff   =  2.76100000
     degen  =  1.00000000
     n*s02  =  2.06280998  := 'amp_Pt*n_PtPd/x_Pt'
     e0     =  8.67973581 +/- 0.51673527  := 'enot_Pt'
     r      =  2.76373336 +/- 0.00308475  := 'reff + r_Pt_100K+r_Pd_100K-reff'
     deltar =  0.00273336 +/- 0.00308475  := 'r_Pt_100K+r_Pd_100K-reff'
     sigma2 =  0.00362997 +/- 3.0998e-04  := 'ss_Pt_100K+ss_Pd_100K'

 = Path 'p3pfqev33x' = Pt LIII Edge
    feffdat file = ./feffinp/PtL3-Ir/feff0001.dat, from feff run 'PtL3-Ir'
    geometry  atom      x        y        z      ipot
              Pt       0.0000,  0.0000,  0.0000  0 (absorber)
              Ir       0.0000,  1.9403,  1.9403  2
     reff   =  2.74400000
     degen  =  1.00000000
     n*s02  =  3.5291e-05  := 'amp_Pt*n_PtIr/x_Pt'
     e0     =  8.67973581 +/- 0.51673527  := 'enot_Pt'
     r      =  2.71666497 +/- 0.00373991  := 'reff + r_Pt_100K+r_Ir_100K-reff'
     deltar = -0.02733503 +/- 0.00373991  := 'r_Pt_100K+r_Ir_100K-reff'
     sigma2 =  0.00570614 +/- 4.4129e-04  := 'ss_Pt_100K+ss_Ir_100K'

 = Path 'p2emrxnnct' = Pt LIII Edge
    feffdat file = ./feffinp/PtL3-Pt/feff0001.dat, from feff run 'PtL3-Pt'
    geometry  atom      x        y        z      ipot
              Pt       0.0000,  0.0000,  0.0000  0 (absorber)
              Pt       0.0000,  1.9601,  1.9601  2
     reff   =  2.77200000
     degen  =  1.00000000
     n*s02  =  1.69689480 +/- 0.36616258  := 'amp_Pt*n_PtPt/x_Pt'
     e0     =  8.67973581 +/- 0.51673527  := 'enot_Pt'
     r      =  2.75558678 +/- 0.00623677  := 'reff + r_Pt_100K+r_Pt_100K-reff'
     deltar = -0.01641322 +/- 0.00623677  := 'r_Pt_100K+r_Pt_100K-reff'
     sigma2 =  0.00315352 +/- 5.2088e-04  := 'ss_Pt_100K+ss_Pt_100K'

 = Path 'p5gef2goox' = Pt LIII Edge
    feffdat file = ./feffinp/PtL3-Sn/feff0001.dat, from feff run 'PtL3-Sn'
    geometry  atom      x        y        z      ipot
              Pt       0.0000,  0.0000,  0.0000  0 (absorber)
              Sn       0.0000,  2.0237,  2.0237  2
     reff   =  2.86200000
     degen  =  1.00000000
     n*s02  =  1.87083273 +/- 0.30470508  := 'amp_Pt*n_PtSn/x_Pt'
     e0     =  8.67973581 +/- 0.51673527  := 'enot_Pt'
     r      =  2.82049545 +/- 0.00351545  := 'reff + r_Pt_100K+r_Sn_100K-reff'
     deltar = -0.04150455 +/- 0.00351545  := 'r_Pt_100K+r_Sn_100K-reff'
     sigma2 =  0.00402226 +/- 6.1930e-04  := 'ss_Pt_100K+ss_Sn_100K'

 dataset 32:
 = Path 'pfzylcertf' = Pt LIII Edge
    feffdat file = ./feffinp/PtL3-Ru/feff0001.dat, from feff run 'PtL3-Ru'
    geometry  atom      x        y        z      ipot
              Pt       0.0000,  0.0000,  0.0000  0 (absorber)
              Ru       0.0000,  1.9269,  1.9269  2
     reff   =  2.72500000
     degen  =  1.00000000
     n*s02  =  0.40677429  := 'amp_Pt*n_PtRu/x_Pt'
     e0     =  8.67973581 +/- 0.51673527  := 'enot_Pt'
     r      =  2.71292730 +/- 0.00358012  := 'reff + r_Pt_150K+r_Ru_150K-reff'
     deltar = -0.01207270 +/- 0.00358012  := 'r_Pt_150K+r_Ru_150K-reff'
     sigma2 =  0.00390716 +/- 3.8083e-04  := 'ss_Pt_150K+ss_Ru_150K'

 = Path 'pamnjuqss6' = Pt LIII Edge
    feffdat file = ./feffinp/PtL3-Rh/feff0001.dat, from feff run 'PtL3-Rh'
    geometry  atom      x        y        z      ipot
              Pt       0.0000,  0.0000,  0.0000  0 (absorber)
              Rh       0.0000,  1.9311,  1.9311  2
     reff   =  2.73100000
     degen  =  1.00000000
     n*s02  =  1.73688409  := 'amp_Pt*n_PtRh/x_Pt'
     e0     =  8.67973581 +/- 0.51673527  := 'enot_Pt'
     r      =  2.73795075 +/- 0.00487344  := 'reff + r_Pt_150K+r_Rh_150K-reff'
     deltar =  0.00695075 +/- 0.00487344  := 'r_Pt_150K+r_Rh_150K-reff'
     sigma2 =  0.00395517 +/- 3.0387e-04  := 'ss_Pt_150K+ss_Rh_150K'

 = Path 'psqdgt7gxs' = Pt LIII Edge
    feffdat file = ./feffinp/PtL3-Pd/feff0001.dat, from feff run 'PtL3-Pd'
    geometry  atom      x        y        z      ipot
              Pt       0.0000,  0.0000,  0.0000  0 (absorber)
              Pd       0.0000,  1.9523,  1.9523  2
     reff   =  2.76100000
     degen  =  1.00000000
     n*s02  =  2.06280998  := 'amp_Pt*n_PtPd/x_Pt'
     e0     =  8.67973581 +/- 0.51673527  := 'enot_Pt'
     r      =  2.76510465 +/- 0.00299457  := 'reff + r_Pt_150K+r_Pd_150K-reff'
     deltar =  0.00410465 +/- 0.00299457  := 'r_Pt_150K+r_Pd_150K-reff'
     sigma2 =  0.00401998 +/- 3.0760e-04  := 'ss_Pt_150K+ss_Pd_150K'

 = Path 'p3pfqev33x' = Pt LIII Edge
    feffdat file = ./feffinp/PtL3-Ir/feff0001.dat, from feff run 'PtL3-Ir'
    geometry  atom      x        y        z      ipot
              Pt       0.0000,  0.0000,  0.0000  0 (absorber)
              Ir       0.0000,  1.9403,  1.9403  2
     reff   =  2.74400000
     degen  =  1.00000000
     n*s02  =  3.5291e-05  := 'amp_Pt*n_PtIr/x_Pt'
     e0     =  8.67973581 +/- 0.51673527  := 'enot_Pt'
     r      =  2.71865544 +/- 0.00370674  := 'reff + r_Pt_150K+r_Ir_150K-reff'
     deltar = -0.02534456 +/- 0.00370674  := 'r_Pt_150K+r_Ir_150K-reff'
     sigma2 =  0.00567537 +/- 4.3845e-04  := 'ss_Pt_150K+ss_Ir_150K'

 = Path 'p2emrxnnct' = Pt LIII Edge
    feffdat file = ./feffinp/PtL3-Pt/feff0001.dat, from feff run 'PtL3-Pt'
    geometry  atom      x        y        z      ipot
              Pt       0.0000,  0.0000,  0.0000  0 (absorber)
              Pt       0.0000,  1.9601,  1.9601  2
     reff   =  2.77200000
     degen  =  1.00000000
     n*s02  =  1.69689480 +/- 0.36616258  := 'amp_Pt*n_PtPt/x_Pt'
     e0     =  8.67973581 +/- 0.51673527  := 'enot_Pt'
     r      =  2.75657519 +/- 0.00615433  := 'reff + r_Pt_150K+r_Pt_150K-reff'
     deltar = -0.01542481 +/- 0.00615433  := 'r_Pt_150K+r_Pt_150K-reff'
     sigma2 =  0.00331812 +/- 5.2004e-04  := 'ss_Pt_150K+ss_Pt_150K'

 = Path 'p5gef2goox' = Pt LIII Edge
    feffdat file = ./feffinp/PtL3-Sn/feff0001.dat, from feff run 'PtL3-Sn'
    geometry  atom      x        y        z      ipot
              Pt       0.0000,  0.0000,  0.0000  0 (absorber)
              Sn       0.0000,  2.0237,  2.0237  2
     reff   =  2.86200000
     degen  =  1.00000000
     n*s02  =  1.87083273 +/- 0.30470508  := 'amp_Pt*n_PtSn/x_Pt'
     e0     =  8.67973581 +/- 0.51673527  := 'enot_Pt'
     r      =  2.82087024 +/- 0.00423556  := 'reff + r_Pt_150K+r_Sn_150K-reff'
     deltar = -0.04112976 +/- 0.00423556  := 'r_Pt_150K+r_Sn_150K-reff'
     sigma2 =  0.00468176 +/- 6.7572e-04  := 'ss_Pt_150K+ss_Sn_150K'

 dataset 33:
 = Path 'pfzylcertf' = Pt LIII Edge
    feffdat file = ./feffinp/PtL3-Ru/feff0001.dat, from feff run 'PtL3-Ru'
    geometry  atom      x        y        z      ipot
              Pt       0.0000,  0.0000,  0.0000  0 (absorber)
              Ru       0.0000,  1.9269,  1.9269  2
     reff   =  2.72500000
     degen  =  1.00000000
     n*s02  =  0.40677429  := 'amp_Pt*n_PtRu/x_Pt'
     e0     =  8.67973581 +/- 0.51673527  := 'enot_Pt'
     r      =  2.71375062 +/- 0.00406487  := 'reff + r_Pt_200K+r_Ru_200K-reff'
     deltar = -0.01124938 +/- 0.00406487  := 'r_Pt_200K+r_Ru_200K-reff'
     sigma2 =  0.00448050 +/- 4.2057e-04  := 'ss_Pt_200K+ss_Ru_200K'

 = Path 'pamnjuqss6' = Pt LIII Edge
    feffdat file = ./feffinp/PtL3-Rh/feff0001.dat, from feff run 'PtL3-Rh'
    geometry  atom      x        y        z      ipot
              Pt       0.0000,  0.0000,  0.0000  0 (absorber)
              Rh       0.0000,  1.9311,  1.9311  2
     reff   =  2.73100000
     degen  =  1.00000000
     n*s02  =  1.73688409  := 'amp_Pt*n_PtRh/x_Pt'
     e0     =  8.67973581 +/- 0.51673527  := 'enot_Pt'
     r      =  2.73968184 +/- 0.00506303  := 'reff + r_Pt_200K+r_Rh_200K-reff'
     deltar =  0.00868184 +/- 0.00506303  := 'r_Pt_200K+r_Rh_200K-reff'
     sigma2 =  0.00470214 +/- 3.2825e-04  := 'ss_Pt_200K+ss_Rh_200K'

 = Path 'psqdgt7gxs' = Pt LIII Edge
    feffdat file = ./feffinp/PtL3-Pd/feff0001.dat, from feff run 'PtL3-Pd'
    geometry  atom      x        y        z      ipot
              Pt       0.0000,  0.0000,  0.0000  0 (absorber)
              Pd       0.0000,  1.9523,  1.9523  2
     reff   =  2.76100000
     degen  =  1.00000000
     n*s02  =  2.06280998  := 'amp_Pt*n_PtPd/x_Pt'
     e0     =  8.67973581 +/- 0.51673527  := 'enot_Pt'
     r      =  2.76718375 +/- 0.00327237  := 'reff + r_Pt_200K+r_Pd_200K-reff'
     deltar =  0.00618375 +/- 0.00327237  := 'r_Pt_200K+r_Pd_200K-reff'
     sigma2 =  0.00473446 +/- 3.2488e-04  := 'ss_Pt_200K+ss_Pd_200K'

 = Path 'p3pfqev33x' = Pt LIII Edge
    feffdat file = ./feffinp/PtL3-Ir/feff0001.dat, from feff run 'PtL3-Ir'
    geometry  atom      x        y        z      ipot
              Pt       0.0000,  0.0000,  0.0000  0 (absorber)
              Ir       0.0000,  1.9403,  1.9403  2
     reff   =  2.74400000
     degen  =  1.00000000
     n*s02  =  3.5291e-05  := 'amp_Pt*n_PtIr/x_Pt'
     e0     =  8.67973581 +/- 0.51673527  := 'enot_Pt'
     r      =  2.72040723 +/- 0.00376507  := 'reff + r_Pt_200K+r_Ir_200K-reff'
     deltar = -0.02359277 +/- 0.00376507  := 'r_Pt_200K+r_Ir_200K-reff'
     sigma2 =  0.00619614 +/- 4.7226e-04  := 'ss_Pt_200K+ss_Ir_200K'

 = Path 'p2emrxnnct' = Pt LIII Edge
    feffdat file = ./feffinp/PtL3-Pt/feff0001.dat, from feff run 'PtL3-Pt'
    geometry  atom      x        y        z      ipot
              Pt       0.0000,  0.0000,  0.0000  0 (absorber)
              Pt       0.0000,  1.9601,  1.9601  2
     reff   =  2.77200000
     degen  =  1.00000000
     n*s02  =  1.69689480 +/- 0.36616258  := 'amp_Pt*n_PtPt/x_Pt'
     e0     =  8.67973581 +/- 0.51673527  := 'enot_Pt'
     r      =  2.76139860 +/- 0.00663102  := 'reff + r_Pt_200K+r_Pt_200K-reff'
     deltar = -0.01060140 +/- 0.00663102  := 'r_Pt_200K+r_Pt_200K-reff'
     sigma2 =  0.00400302 +/- 5.5729e-04  := 'ss_Pt_200K+ss_Pt_200K'

 = Path 'p5gef2goox' = Pt LIII Edge
    feffdat file = ./feffinp/PtL3-Sn/feff0001.dat, from feff run 'PtL3-Sn'
    geometry  atom      x        y        z      ipot
              Pt       0.0000,  0.0000,  0.0000  0 (absorber)
              Sn       0.0000,  2.0237,  2.0237  2
     reff   =  2.86200000
     degen  =  1.00000000
     n*s02  =  1.87083273 +/- 0.30470508  := 'amp_Pt*n_PtSn/x_Pt'
     e0     =  8.67973581 +/- 0.51673527  := 'enot_Pt'
     r      =  2.81936551 +/- 0.00452391  := 'reff + r_Pt_200K+r_Sn_200K-reff'
     deltar = -0.04263449 +/- 0.00452391  := 'r_Pt_200K+r_Sn_200K-reff'
     sigma2 =  0.00532855 +/- 7.1620e-04  := 'ss_Pt_200K+ss_Sn_200K'

 dataset 34:
 = Path 'pfzylcertf' = Pt LIII Edge
    feffdat file = ./feffinp/PtL3-Ru/feff0001.dat, from feff run 'PtL3-Ru'
    geometry  atom      x        y        z      ipot
              Pt       0.0000,  0.0000,  0.0000  0 (absorber)
              Ru       0.0000,  1.9269,  1.9269  2
     reff   =  2.72500000
     degen  =  1.00000000
     n*s02  =  0.40677429  := 'amp_Pt*n_PtRu/x_Pt'
     e0     =  8.67973581 +/- 0.51673527  := 'enot_Pt'
     r      =  2.71014284 +/- 0.00531851  := 'reff + r_Pt_300K+r_Ru_300K-reff'
     deltar = -0.01485716 +/- 0.00531851  := 'r_Pt_300K+r_Ru_300K-reff'
     sigma2 =  0.00566436 +/- 5.5194e-04  := 'ss_Pt_300K+ss_Ru_300K'

 = Path 'pamnjuqss6' = Pt LIII Edge
    feffdat file = ./feffinp/PtL3-Rh/feff0001.dat, from feff run 'PtL3-Rh'
    geometry  atom      x        y        z      ipot
              Pt       0.0000,  0.0000,  0.0000  0 (absorber)
              Rh       0.0000,  1.9311,  1.9311  2
     reff   =  2.73100000
     degen  =  1.00000000
     n*s02  =  1.73688409  := 'amp_Pt*n_PtRh/x_Pt'
     e0     =  8.67973581 +/- 0.51673527  := 'enot_Pt'
     r      =  2.74082810 +/- 0.00565283  := 'reff + r_Pt_300K+r_Rh_300K-reff'
     deltar =  0.00982810 +/- 0.00565283  := 'r_Pt_300K+r_Rh_300K-reff'
     sigma2 =  0.00611492 +/- 4.5965e-04  := 'ss_Pt_300K+ss_Rh_300K'

 = Path 'psqdgt7gxs' = Pt LIII Edge
    feffdat file = ./feffinp/PtL3-Pd/feff0001.dat, from feff run 'PtL3-Pd'
    geometry  atom      x        y        z      ipot
              Pt       0.0000,  0.0000,  0.0000  0 (absorber)
              Pd       0.0000,  1.9523,  1.9523  2
     reff   =  2.76100000
     degen  =  1.00000000
     n*s02  =  2.06280998  := 'amp_Pt*n_PtPd/x_Pt'
     e0     =  8.67973581 +/- 0.51673527  := 'enot_Pt'
     r      =  2.76408449 +/- 0.00401953  := 'reff + r_Pt_300K+r_Pd_300K-reff'
     deltar =  0.00308449 +/- 0.00401953  := 'r_Pt_300K+r_Pd_300K-reff'
     sigma2 =  0.00596056 +/- 4.0311e-04  := 'ss_Pt_300K+ss_Pd_300K'

 = Path 'p3pfqev33x' = Pt LIII Edge
    feffdat file = ./feffinp/PtL3-Ir/feff0001.dat, from feff run 'PtL3-Ir'
    geometry  atom      x        y        z      ipot
              Pt       0.0000,  0.0000,  0.0000  0 (absorber)
              Ir       0.0000,  1.9403,  1.9403  2
     reff   =  2.74400000
     degen  =  1.00000000
     n*s02  =  3.5291e-05  := 'amp_Pt*n_PtIr/x_Pt'
     e0     =  8.67973581 +/- 0.51673527  := 'enot_Pt'
     r      =  2.71786638 +/- 0.00443515  := 'reff + r_Pt_300K+r_Ir_300K-reff'
     deltar = -0.02613362 +/- 0.00443515  := 'r_Pt_300K+r_Ir_300K-reff'
     sigma2 =  0.00702960 +/- 5.4828e-04  := 'ss_Pt_300K+ss_Ir_300K'

 = Path 'p2emrxnnct' = Pt LIII Edge
    feffdat file = ./feffinp/PtL3-Pt/feff0001.dat, from feff run 'PtL3-Pt'
    geometry  atom      x        y        z      ipot
              Pt       0.0000,  0.0000,  0.0000  0 (absorber)
              Pt       0.0000,  1.9601,  1.9601  2
     reff   =  2.77200000
     degen  =  1.00000000
     n*s02  =  1.69689480 +/- 0.36616258  := 'amp_Pt*n_PtPt/x_Pt'
     e0     =  8.67973581 +/- 0.51673527  := 'enot_Pt'
     r      =  2.76084850 +/- 0.00760228  := 'reff + r_Pt_300K+r_Pt_300K-reff'
     deltar = -0.01115150 +/- 0.00760228  := 'r_Pt_300K+r_Pt_300K-reff'
     sigma2 =  0.00492518 +/- 6.7741e-04  := 'ss_Pt_300K+ss_Pt_300K'

 = Path 'p5gef2goox' = Pt LIII Edge
    feffdat file = ./feffinp/PtL3-Sn/feff0001.dat, from feff run 'PtL3-Sn'
    geometry  atom      x        y        z      ipot
              Pt       0.0000,  0.0000,  0.0000  0 (absorber)
              Sn       0.0000,  2.0237,  2.0237  2
     reff   =  2.86200000
     degen  =  1.00000000
     n*s02  =  1.87083273 +/- 0.30470508  := 'amp_Pt*n_PtSn/x_Pt'
     e0     =  8.67973581 +/- 0.51673527  := 'enot_Pt'
     r      =  2.81583360 +/- 0.00752105  := 'reff + r_Pt_300K+r_Sn_300K-reff'
     deltar = -0.04616640 +/- 0.00752105  := 'r_Pt_300K+r_Sn_300K-reff'
     sigma2 =  0.00752604 +/- 9.5675e-04  := 'ss_Pt_300K+ss_Sn_300K'

 dataset 35:
 = Path 'pfzylcertf' = Pt LIII Edge
    feffdat file = ./feffinp/PtL3-Ru/feff0001.dat, from feff run 'PtL3-Ru'
    geometry  atom      x        y        z      ipot
              Pt       0.0000,  0.0000,  0.0000  0 (absorber)
              Ru       0.0000,  1.9269,  1.9269  2
     reff   =  2.72500000
     degen  =  1.00000000
     n*s02  =  0.40677429  := 'amp_Pt*n_PtRu/x_Pt'
     e0     =  8.67973581 +/- 0.51673527  := 'enot_Pt'
     r      =  2.70964576 +/- 0.00632491  := 'reff + r_Pt_100C+r_Ru_100C-reff'
     deltar = -0.01535424 +/- 0.00632491  := 'r_Pt_100C+r_Ru_100C-reff'
     sigma2 =  0.00743460 +/- 6.8590e-04  := 'ss_Pt_100C+ss_Ru_100C'

 = Path 'pamnjuqss6' = Pt LIII Edge
    feffdat file = ./feffinp/PtL3-Rh/feff0001.dat, from feff run 'PtL3-Rh'
    geometry  atom      x        y        z      ipot
              Pt       0.0000,  0.0000,  0.0000  0 (absorber)
              Rh       0.0000,  1.9311,  1.9311  2
     reff   =  2.73100000
     degen  =  1.00000000
     n*s02  =  1.73688409  := 'amp_Pt*n_PtRh/x_Pt'
     e0     =  8.67973581 +/- 0.51673527  := 'enot_Pt'
     r      =  2.73633543 +/- 0.00632171  := 'reff + r_Pt_100C+r_Rh_100C-reff'
     deltar =  0.00533543 +/- 0.00632171  := 'r_Pt_100C+r_Rh_100C-reff'
     sigma2 =  0.00783807 +/- 5.7723e-04  := 'ss_Pt_100C+ss_Rh_100C'

 = Path 'psqdgt7gxs' = Pt LIII Edge
    feffdat file = ./feffinp/PtL3-Pd/feff0001.dat, from feff run 'PtL3-Pd'
    geometry  atom      x        y        z      ipot
              Pt       0.0000,  0.0000,  0.0000  0 (absorber)
              Pd       0.0000,  1.9523,  1.9523  2
     reff   =  2.76100000
     degen  =  1.00000000
     n*s02  =  2.06280998  := 'amp_Pt*n_PtPd/x_Pt'
     e0     =  8.67973581 +/- 0.51673527  := 'enot_Pt'
     r      =  2.75914220 +/- 0.00470282  := 'reff + r_Pt_100C+r_Pd_100C-reff'
     deltar = -0.00185780 +/- 0.00470282  := 'r_Pt_100C+r_Pd_100C-reff'
     sigma2 =  0.00806245 +/- 4.9195e-04  := 'ss_Pt_100C+ss_Pd_100C'

 = Path 'p3pfqev33x' = Pt LIII Edge
    feffdat file = ./feffinp/PtL3-Ir/feff0001.dat, from feff run 'PtL3-Ir'
    geometry  atom      x        y        z      ipot
              Pt       0.0000,  0.0000,  0.0000  0 (absorber)
              Ir       0.0000,  1.9403,  1.9403  2
     reff   =  2.74400000
     degen  =  1.00000000
     n*s02  =  3.5291e-05  := 'amp_Pt*n_PtIr/x_Pt'
     e0     =  8.67973581 +/- 0.51673527  := 'enot_Pt'
     r      =  2.71425230 +/- 0.00507109  := 'reff + r_Pt_100C+r_Ir_100C-reff'
     deltar = -0.02974770 +/- 0.00507109  := 'r_Pt_100C+r_Ir_100C-reff'
     sigma2 =  0.00848113 +/- 6.1369e-04  := 'ss_Pt_100C+ss_Ir_100C'

 = Path 'p2emrxnnct' = Pt LIII Edge
    feffdat file = ./feffinp/PtL3-Pt/feff0001.dat, from feff run 'PtL3-Pt'
    geometry  atom      x        y        z      ipot
              Pt       0.0000,  0.0000,  0.0000  0 (absorber)
              Pt       0.0000,  1.9601,  1.9601  2
     reff   =  2.77200000
     degen  =  1.00000000
     n*s02  =  1.69689480 +/- 0.36616258  := 'amp_Pt*n_PtPt/x_Pt'
     e0     =  8.67973581 +/- 0.51673527  := 'enot_Pt'
     r      =  2.75501933 +/- 0.00851966  := 'reff + r_Pt_100C+r_Pt_100C-reff'
     deltar = -0.01698067 +/- 0.00851966  := 'r_Pt_100C+r_Pt_100C-reff'
     sigma2 =  0.00642708 +/- 7.9964e-04  := 'ss_Pt_100C+ss_Pt_100C'

 = Path 'p5gef2goox' = Pt LIII Edge
    feffdat file = ./feffinp/PtL3-Sn/feff0001.dat, from feff run 'PtL3-Sn'
    geometry  atom      x        y        z      ipot
              Pt       0.0000,  0.0000,  0.0000  0 (absorber)
              Sn       0.0000,  2.0237,  2.0237  2
     reff   =  2.86200000
     degen  =  1.00000000
     n*s02  =  1.87083273 +/- 0.30470508  := 'amp_Pt*n_PtSn/x_Pt'
     e0     =  8.67973581 +/- 0.51673527  := 'enot_Pt'
     r      =  2.81897899 +/- 0.01067291  := 'reff + r_Pt_100C+r_Sn_100C-reff'
     deltar = -0.04302101 +/- 0.01067291  := 'r_Pt_100C+r_Sn_100C-reff'
     sigma2 =  0.01035334 +/- 0.00132499  := 'ss_Pt_100C+ss_Sn_100C'

 dataset 36:
 = Path 'p23pi767nm' = Sn K Edge
    feffdat file = ./feffinp/SnK-Ru/feff0001.dat, from feff run 'SnK-Ru'
    geometry  atom      x        y        z      ipot
              Sn       0.0000,  0.0000,  0.0000  0 (absorber)
              Ru       0.0000,  1.9905,  1.9905  2
     reff   =  2.81500000
     degen  =  1.00000000
     n*s02  =  1.24482337  := 'amp_Sn*n_SnRu/x_Sn'
     e0     =  12.1239630 +/- 1.10376207  := 'enot_Sn'
     r      =  2.77562589 +/- 0.00555705  := 'reff + r_Sn_008K+r_Ru_008K-reff'
     deltar = -0.03937411 +/- 0.00555705  := 'r_Sn_008K+r_Ru_008K-reff'
     sigma2 =  0.00400541 +/- 5.6590e-04  := 'ss_Sn_008K+ss_Ru_008K'

 = Path 'prk5jrtmxk' = Sn K Edge
    feffdat file = ./feffinp/SnK-Rh/feff0001.dat, from feff run 'SnK-Rh'
    geometry  atom      x        y        z      ipot
              Sn       0.0000,  0.0000,  0.0000  0 (absorber)
              Rh      -1.9947,  0.0000,  1.9947  2
     reff   =  2.82100000
     degen  =  1.00000000
     n*s02  =  1.95025604  := 'amp_Sn*n_SnRh/x_Sn'
     e0     =  12.1239630 +/- 1.10376207  := 'enot_Sn'
     r      =  2.79949732 +/- 0.00453456  := 'reff + r_Sn_008K+r_Rh_008K-reff'
     deltar = -0.02150268 +/- 0.00453456  := 'r_Sn_008K+r_Rh_008K-reff'
     sigma2 =  0.00408752 +/- 5.7478e-04  := 'ss_Sn_008K+ss_Rh_008K'

 = Path 'pfkypic3d3' = Sn K Edge
    feffdat file = ./feffinp/SnK-Pd/feff0001.dat, from feff run 'SnK-Pd'
    geometry  atom      x        y        z      ipot
              Sn       0.0000,  0.0000,  0.0000  0 (absorber)
              Pd       0.0000,  2.0160,  2.0160  2
     reff   =  2.85100000
     degen  =  1.00000000
     n*s02  =  0.21075290  := 'amp_Sn*n_SnPd/x_Sn'
     e0     =  12.1239630 +/- 1.10376207  := 'enot_Sn'
     r      =  2.82749633 +/- 0.00558184  := 'reff + r_Sn_008K+r_Pd_008K-reff'
     deltar = -0.02350367 +/- 0.00558184  := 'r_Sn_008K+r_Pd_008K-reff'
     sigma2 =  0.00401776 +/- 5.7977e-04  := 'ss_Sn_008K+ss_Pd_008K'

 = Path 'plowh6agvl' = Sn K Edge
    feffdat file = ./feffinp/SnK-Ir/feff0001.dat, from feff run 'SnK-Ir'
    geometry  atom      x        y        z      ipot
              Sn       0.0000,  0.0000,  0.0000  0 (absorber)
              Ir       0.0000,  2.0039,  2.0039  2
     reff   =  2.83400000
     degen  =  1.00000000
     n*s02  =  4.2553e-04  := 'amp_Sn*n_SnIr/x_Sn'
     e0     =  12.1239630 +/- 1.10376207  := 'enot_Sn'
     r      =  2.77911148 +/- 0.00713769  := 'reff + r_Sn_008K+r_Ir_008K-reff'
     deltar = -0.05488852 +/- 0.00713769  := 'r_Sn_008K+r_Ir_008K-reff'
     sigma2 =  0.00590770 +/- 6.0676e-04  := 'ss_Sn_008K+ss_Ir_008K'

 = Path 'pjhbaxdbjz' = Sn K Edge
    feffdat file = ./feffinp/SnK-Pt/feff0001.dat, from feff run 'SnK-Pt'
    geometry  atom      x        y        z      ipot
              Sn       0.0000,  0.0000,  0.0000  0 (absorber)
              Pt       0.0000,  2.0237,  2.0237  2
     reff   =  2.86200000
     degen  =  1.00000000
     n*s02  =  1.73558936  := 'amp_Sn*n_SnPt/x_Sn'
     e0     =  12.1239630 +/- 1.10376207  := 'enot_Sn'
     r      =  2.81999356 +/- 0.00363980  := 'reff + r_Sn_008K+r_Pt_008K-reff'
     deltar = -0.04200644 +/- 0.00363980  := 'r_Sn_008K+r_Pt_008K-reff'
     sigma2 =  0.00351042 +/- 6.3545e-04  := 'ss_Sn_008K+ss_Pt_008K'

 = Path 'pcvgcrlxfu' = Sn K Edge
    feffdat file = ./feffinp/SnK-Sn/feff0001.dat, from feff run 'SnK-Sn'
    geometry  atom      x        y        z      ipot
              Sn       0.0000,  0.0000,  0.0000  0 (absorber)
              Sn       0.0000,  2.0874,  2.0874  2
     reff   =  2.95200000
     degen  =  1.00000000
     n*s02  =  1.09276430 +/- 0.29375585  := 'amp_Sn*n_SnSn/x_Sn'
     e0     =  12.1239630 +/- 1.10376207  := 'enot_Sn'
     r      =  2.87859496 +/- 0.00876640  := 'reff + r_Sn_008K+r_Sn_008K-reff'
     deltar = -0.07340504 +/- 0.00876640  := 'r_Sn_008K+r_Sn_008K-reff'
     sigma2 =  0.00454146 +/- 0.00116616  := 'ss_Sn_008K+ss_Sn_008K'

 dataset 37:
 = Path 'p23pi767nm' = Sn K Edge
    feffdat file = ./feffinp/SnK-Ru/feff0001.dat, from feff run 'SnK-Ru'
    geometry  atom      x        y        z      ipot
              Sn       0.0000,  0.0000,  0.0000  0 (absorber)
              Ru       0.0000,  1.9905,  1.9905  2
     reff   =  2.81500000
     degen  =  1.00000000
     n*s02  =  1.24482337  := 'amp_Sn*n_SnRu/x_Sn'
     e0     =  12.1239630 +/- 1.10376207  := 'enot_Sn'
     r      =  2.77959242 +/- 0.00521077  := 'reff + r_Sn_050K+r_Ru_050K-reff'
     deltar = -0.03540758 +/- 0.00521077  := 'r_Sn_050K+r_Ru_050K-reff'
     sigma2 =  0.00411715 +/- 5.2280e-04  := 'ss_Sn_050K+ss_Ru_050K'
