Repository: masasnakamura/2025_ACSNanosciAu_EXAFS

# 2025_ACSNanosciAu_EXAFS

## Related paper
- Journal : ACS Nanoscience Au
- DOI :
- Title : Unravelling Element-Selective Local Structures in Multi-Element Alloy Nanoparticles with EXAFS

## Overview
This repository contains python scripts developed for EXAFS fitting analysis of multi-element alloy (high-entropy alloy / compositionally complex alloy) nanoparticles.
Simultaneous fitting of multiple data at different absorption edges and temperatures is performed while imposing constraints based on physically reasonable and interpretable assumptions.
The details of the procedure is discussed in the article above.
The code requires xraylarch version 0.9.65.

File: examples/out/SnPGM/SnPGM_fit.txt (part 9 of 9)
start: 2025-01-24 03:44:46.250620
 = Path 'prk5jrtmxk' = Sn K Edge
    feffdat file = ./feffinp/SnK-Rh/feff0001.dat, from feff run 'SnK-Rh'
    geometry  atom      x        y        z      ipot
              Sn       0.0000,  0.0000,  0.0000  0 (absorber)
              Rh      -1.9947,  0.0000,  1.9947  2
     reff   =  2.82100000
     degen  =  1.00000000
     n*s02  =  1.95025604  := 'amp_Sn*n_SnRh/x_Sn'
     e0     =  12.1239630 +/- 1.10376207  := 'enot_Sn'
     r      =  2.80140352 +/- 0.00415518  := 'reff + r_Sn_050K+r_Rh_050K-reff'
     deltar = -0.01959648 +/- 0.00415518  := 'r_Sn_050K+r_Rh_050K-reff'
     sigma2 =  0.00403263 +/- 5.4635e-04  := 'ss_Sn_050K+ss_Rh_050K'

 = Path 'pfkypic3d3' = Sn K Edge
    feffdat file = ./feffinp/SnK-Pd/feff0001.dat, from feff run 'SnK-Pd'
    geometry  atom      x        y        z      ipot
              Sn       0.0000,  0.0000,  0.0000  0 (absorber)
              Pd       0.0000,  2.0160,  2.0160  2
     reff   =  2.85100000
     degen  =  1.00000000
     n*s02  =  0.21075290  := 'amp_Sn*n_SnPd/x_Sn'
     e0     =  12.1239630 +/- 1.10376207  := 'enot_Sn'
     r      =  2.82906286 +/- 0.00547584  := 'reff + r_Sn_050K+r_Pd_050K-reff'
     deltar = -0.02193714 +/- 0.00547584  := 'r_Sn_050K+r_Pd_050K-reff'
     sigma2 =  0.00390780 +/- 5.5550e-04  := 'ss_Sn_050K+ss_Pd_050K'

 = Path 'plowh6agvl' = Sn K Edge
    feffdat file = ./feffinp/SnK-Ir/feff0001.dat, from feff run 'SnK-Ir'
    geometry  atom      x        y        z      ipot
              Sn       0.0000,  0.0000,  0.0000  0 (absorber)
              Ir       0.0000,  2.0039,  2.0039  2
     reff   =  2.83400000
     degen  =  1.00000000
     n*s02  =  4.2553e-04  := 'amp_Sn*n_SnIr/x_Sn'
     e0     =  12.1239630 +/- 1.10376207  := 'enot_Sn'
     r      =  2.78289917 +/- 0.00693313  := 'reff + r_Sn_050K+r_Ir_050K-reff'
     deltar = -0.05110083 +/- 0.00693313  := 'r_Sn_050K+r_Ir_050K-reff'
     sigma2 =  0.00604383 +/- 5.6370e-04  := 'ss_Sn_050K+ss_Ir_050K'

 = Path 'pjhbaxdbjz' = Sn K Edge
    feffdat file = ./feffinp/SnK-Pt/feff0001.dat, from feff run 'SnK-Pt'
    geometry  atom      x        y        z      ipot
              Sn       0.0000,  0.0000,  0.0000  0 (absorber)
              Pt       0.0000,  2.0237,  2.0237  2
     reff   =  2.86200000
     degen  =  1.00000000
     n*s02  =  1.73558936  := 'amp_Sn*n_SnPt/x_Sn'
     e0     =  12.1239630 +/- 1.10376207  := 'enot_Sn'
     r      =  2.81985643 +/- 0.00335287  := 'reff + r_Sn_050K+r_Pt_050K-reff'
     deltar = -0.04214357 +/- 0.00335287  := 'r_Sn_050K+r_Pt_050K-reff'
     sigma2 =  0.00347135 +/- 5.9611e-04  := 'ss_Sn_050K+ss_Pt_050K'

 = Path 'pcvgcrlxfu' = Sn K Edge
    feffdat file = ./feffinp/SnK-Sn/feff0001.dat, from feff run 'SnK-Sn'
    geometry  atom      x        y        z      ipot
              Sn       0.0000,  0.0000,  0.0000  0 (absorber)
              Sn       0.0000,  2.0874,  2.0874  2
     reff   =  2.95200000
     degen  =  1.00000000
     n*s02  =  1.09276430 +/- 0.29375585  := 'amp_Sn*n_SnSn/x_Sn'
     e0     =  12.1239630 +/- 1.10376207  := 'enot_Sn'
     r      =  2.88432179 +/- 0.00843135  := 'reff + r_Sn_050K+r_Sn_050K-reff'
     deltar = -0.06767821 +/- 0.00843135  := 'r_Sn_050K+r_Sn_050K-reff'
     sigma2 =  0.00434503 +/- 0.00111576  := 'ss_Sn_050K+ss_Sn_050K'

 dataset 38:
 = Path 'p23pi767nm' = Sn K Edge
    feffdat file = ./feffinp/SnK-Ru/feff0001.dat, from feff run 'SnK-Ru'
    geometry  atom      x        y        z      ipot
              Sn       0.0000,  0.0000,  0.0000  0 (absorber)
              Ru       0.0000,  1.9905,  1.9905  2
     reff   =  2.81500000
     degen  =  1.00000000
     n*s02  =  1.24482337  := 'amp_Sn*n_SnRu/x_Sn'
     e0     =  12.1239630 +/- 1.10376207  := 'enot_Sn'
     r      =  2.77745686 +/- 0.00536647  := 'reff + r_Sn_100K+r_Ru_100K-reff'
     deltar = -0.03754314 +/- 0.00536647  := 'r_Sn_100K+r_Ru_100K-reff'
     sigma2 =  0.00434263 +/- 5.5112e-04  := 'ss_Sn_100K+ss_Ru_100K'

 = Path 'prk5jrtmxk' = Sn K Edge
    feffdat file = ./feffinp/SnK-Rh/feff0001.dat, from feff run 'SnK-Rh'
    geometry  atom      x        y        z      ipot
              Sn       0.0000,  0.0000,  0.0000  0 (absorber)
              Rh      -1.9947,  0.0000,  1.9947  2
     reff   =  2.82100000
     degen  =  1.00000000
     n*s02  =  1.95025604  := 'amp_Sn*n_SnRh/x_Sn'
     e0     =  12.1239630 +/- 1.10376207  := 'enot_Sn'
     r      =  2.80300714 +/- 0.00449684  := 'reff + r_Sn_100K+r_Rh_100K-reff'
     deltar = -0.01799286 +/- 0.00449684  := 'r_Sn_100K+r_Rh_100K-reff'
     sigma2 =  0.00444912 +/- 5.7502e-04  := 'ss_Sn_100K+ss_Rh_100K'

 = Path 'pfkypic3d3' = Sn K Edge
    feffdat file = ./feffinp/SnK-Pd/feff0001.dat, from feff run 'SnK-Pd'
    geometry  atom      x        y        z      ipot
              Sn       0.0000,  0.0000,  0.0000  0 (absorber)
              Pd       0.0000,  2.0160,  2.0160  2
     reff   =  2.85100000
     degen  =  1.00000000
     n*s02  =  0.21075290  := 'amp_Sn*n_SnPd/x_Sn'
     e0     =  12.1239630 +/- 1.10376207  := 'enot_Sn'
     r      =  2.82864203 +/- 0.00540684  := 'reff + r_Sn_100K+r_Pd_100K-reff'
     deltar = -0.02235797 +/- 0.00540684  := 'r_Sn_100K+r_Pd_100K-reff'
     sigma2 =  0.00449871 +/- 5.8345e-04  := 'ss_Sn_100K+ss_Pd_100K'

 = Path 'plowh6agvl' = Sn K Edge
    feffdat file = ./feffinp/SnK-Ir/feff0001.dat, from feff run 'SnK-Ir'
    geometry  atom      x        y        z      ipot
              Sn       0.0000,  0.0000,  0.0000  0 (absorber)
              Ir       0.0000,  2.0039,  2.0039  2
     reff   =  2.83400000
     degen  =  1.00000000
     n*s02  =  4.2553e-04  := 'amp_Sn*n_SnIr/x_Sn'
     e0     =  12.1239630 +/- 1.10376207  := 'enot_Sn'
     r      =  2.78157364 +/- 0.00707357  := 'reff + r_Sn_100K+r_Ir_100K-reff'
     deltar = -0.05242636 +/- 0.00707357  := 'r_Sn_100K+r_Ir_100K-reff'
     sigma2 =  0.00657488 +/- 5.9664e-04  := 'ss_Sn_100K+ss_Ir_100K'

 = Path 'pjhbaxdbjz' = Sn K Edge
    feffdat file = ./feffinp/SnK-Pt/feff0001.dat, from feff run 'SnK-Pt'
    geometry  atom      x        y        z      ipot
              Sn       0.0000,  0.0000,  0.0000  0 (absorber)
              Pt       0.0000,  2.0237,  2.0237  2
     reff   =  2.86200000
     degen  =  1.00000000
     n*s02  =  1.73558936  := 'amp_Sn*n_SnPt/x_Sn'
     e0     =  12.1239630 +/- 1.10376207  := 'enot_Sn'
     r      =  2.82049545 +/- 0.00351545  := 'reff + r_Sn_100K+r_Pt_100K-reff'
     deltar = -0.04150455 +/- 0.00351545  := 'r_Sn_100K+r_Pt_100K-reff'
     sigma2 =  0.00402226 +/- 6.1930e-04  := 'ss_Sn_100K+ss_Pt_100K'

 = Path 'pcvgcrlxfu' = Sn K Edge
    feffdat file = ./feffinp/SnK-Sn/feff0001.dat, from feff run 'SnK-Sn'
    geometry  atom      x        y        z      ipot
              Sn       0.0000,  0.0000,  0.0000  0 (absorber)
              Sn       0.0000,  2.0874,  2.0874  2
     reff   =  2.95200000
     degen  =  1.00000000
     n*s02  =  1.09276430 +/- 0.29375585  := 'amp_Sn*n_SnSn/x_Sn'
     e0     =  12.1239630 +/- 1.10376207  := 'enot_Sn'
     r      =  2.88540412 +/- 0.00860805  := 'reff + r_Sn_100K+r_Sn_100K-reff'
     deltar = -0.06659588 +/- 0.00860805  := 'r_Sn_100K+r_Sn_100K-reff'
     sigma2 =  0.00489099 +/- 0.00116228  := 'ss_Sn_100K+ss_Sn_100K'

 dataset 39:
 = Path 'p23pi767nm' = Sn K Edge
    feffdat file = ./feffinp/SnK-Ru/feff0001.dat, from feff run 'SnK-Ru'
    geometry  atom      x        y        z      ipot
              Sn       0.0000,  0.0000,  0.0000  0 (absorber)
              Ru       0.0000,  1.9905,  1.9905  2
     reff   =  2.81500000
     degen  =  1.00000000
     n*s02  =  1.24482337  := 'amp_Sn*n_SnRu/x_Sn'
     e0     =  12.1239630 +/- 1.10376207  := 'enot_Sn'
     r      =  2.77722236 +/- 0.00625349  := 'reff + r_Sn_150K+r_Ru_150K-reff'
     deltar = -0.03777764 +/- 0.00625349  := 'r_Sn_150K+r_Ru_150K-reff'
     sigma2 =  0.00527080 +/- 6.1933e-04  := 'ss_Sn_150K+ss_Ru_150K'

 = Path 'prk5jrtmxk' = Sn K Edge
    feffdat file = ./feffinp/SnK-Rh/feff0001.dat, from feff run 'SnK-Rh'
    geometry  atom      x        y        z      ipot
              Sn       0.0000,  0.0000,  0.0000  0 (absorber)
              Rh      -1.9947,  0.0000,  1.9947  2
     reff   =  2.82100000
     degen  =  1.00000000
     n*s02  =  1.95025604  := 'amp_Sn*n_SnRh/x_Sn'
     e0     =  12.1239630 +/- 1.10376207  := 'enot_Sn'
     r      =  2.80224580 +/- 0.00529354  := 'reff + r_Sn_150K+r_Rh_150K-reff'
     deltar = -0.01875420 +/- 0.00529354  := 'r_Sn_150K+r_Rh_150K-reff'
     sigma2 =  0.00531880 +/- 6.4233e-04  := 'ss_Sn_150K+ss_Rh_150K'

 = Path 'pfkypic3d3' = Sn K Edge
    feffdat file = ./feffinp/SnK-Pd/feff0001.dat, from feff run 'SnK-Pd'
    geometry  atom      x        y        z      ipot
              Sn       0.0000,  0.0000,  0.0000  0 (absorber)
              Pd       0.0000,  2.0160,  2.0160  2
     reff   =  2.85100000
     degen  =  1.00000000
     n*s02  =  0.21075290  := 'amp_Sn*n_SnPd/x_Sn'
     e0     =  12.1239630 +/- 1.10376207  := 'enot_Sn'
     r      =  2.82939971 +/- 0.00618331  := 'reff + r_Sn_150K+r_Pd_150K-reff'
     deltar = -0.02160029 +/- 0.00618331  := 'r_Sn_150K+r_Pd_150K-reff'
     sigma2 =  0.00538361 +/- 6.3934e-04  := 'ss_Sn_150K+ss_Pd_150K'

 = Path 'plowh6agvl' = Sn K Edge
    feffdat file = ./feffinp/SnK-Ir/feff0001.dat, from feff run 'SnK-Ir'
    geometry  atom      x        y        z      ipot
              Sn       0.0000,  0.0000,  0.0000  0 (absorber)
              Ir       0.0000,  2.0039,  2.0039  2
     reff   =  2.83400000
     degen  =  1.00000000
     n*s02  =  4.2553e-04  := 'amp_Sn*n_SnIr/x_Sn'
     e0     =  12.1239630 +/- 1.10376207  := 'enot_Sn'
     r      =  2.78295050 +/- 0.00751668  := 'reff + r_Sn_150K+r_Ir_150K-reff'
     deltar = -0.05104950 +/- 0.00751668  := 'r_Sn_150K+r_Ir_150K-reff'
     sigma2 =  0.00703900 +/- 6.4427e-04  := 'ss_Sn_150K+ss_Ir_150K'

 = Path 'pjhbaxdbjz' = Sn K Edge
    feffdat file = ./feffinp/SnK-Pt/feff0001.dat, from feff run 'SnK-Pt'
    geometry  atom      x        y        z      ipot
              Sn       0.0000,  0.0000,  0.0000  0 (absorber)
              Pt       0.0000,  2.0237,  2.0237  2
     reff   =  2.86200000
     degen  =  1.00000000
     n*s02  =  1.73558936  := 'amp_Sn*n_SnPt/x_Sn'
     e0     =  12.1239630 +/- 1.10376207  := 'enot_Sn'
     r      =  2.82087024 +/- 0.00423556  := 'reff + r_Sn_150K+r_Pt_150K-reff'
     deltar = -0.04112976 +/- 0.00423556  := 'r_Sn_150K+r_Pt_150K-reff'
     sigma2 =  0.00468176 +/- 6.7572e-04  := 'ss_Sn_150K+ss_Pt_150K'

 = Path 'pcvgcrlxfu' = Sn K Edge
    feffdat file = ./feffinp/SnK-Sn/feff0001.dat, from feff run 'SnK-Sn'
    geometry  atom      x        y        z      ipot
              Sn       0.0000,  0.0000,  0.0000  0 (absorber)
              Sn       0.0000,  2.0874,  2.0874  2
     reff   =  2.95200000
     degen  =  1.00000000
     n*s02  =  1.09276430 +/- 0.29375585  := 'amp_Sn*n_SnSn/x_Sn'
     e0     =  12.1239630 +/- 1.10376207  := 'enot_Sn'
     r      =  2.88516530 +/- 0.01014228  := 'reff + r_Sn_150K+r_Sn_150K-reff'
     deltar = -0.06683470 +/- 0.01014228  := 'r_Sn_150K+r_Sn_150K-reff'
     sigma2 =  0.00604539 +/- 0.00127578  := 'ss_Sn_150K+ss_Sn_150K'

 dataset 40:
 = Path 'p23pi767nm' = Sn K Edge
    feffdat file = ./feffinp/SnK-Ru/feff0001.dat, from feff run 'SnK-Ru'
    geometry  atom      x        y        z      ipot
              Sn       0.0000,  0.0000,  0.0000  0 (absorber)
              Ru       0.0000,  1.9905,  1.9905  2
     reff   =  2.81500000
     degen  =  1.00000000
     n*s02  =  1.24482337  := 'amp_Sn*n_SnRu/x_Sn'
     e0     =  12.1239630 +/- 1.10376207  := 'enot_Sn'
     r      =  2.77171753 +/- 0.00665930  := 'reff + r_Sn_200K+r_Ru_200K-reff'
     deltar = -0.04328247 +/- 0.00665930  := 'r_Sn_200K+r_Ru_200K-reff'
     sigma2 =  0.00580603 +/- 6.7670e-04  := 'ss_Sn_200K+ss_Ru_200K'

 = Path 'prk5jrtmxk' = Sn K Edge
    feffdat file = ./feffinp/SnK-Rh/feff0001.dat, from feff run 'SnK-Rh'
    geometry  atom      x        y        z      ipot
              Sn       0.0000,  0.0000,  0.0000  0 (absorber)
              Rh      -1.9947,  0.0000,  1.9947  2
     reff   =  2.82100000
     degen  =  1.00000000
     n*s02  =  1.95025604  := 'amp_Sn*n_SnRh/x_Sn'
     e0     =  12.1239630 +/- 1.10376207  := 'enot_Sn'
     r      =  2.79764875 +/- 0.00557838  := 'reff + r_Sn_200K+r_Rh_200K-reff'
     deltar = -0.02335125 +/- 0.00557838  := 'r_Sn_200K+r_Rh_200K-reff'
     sigma2 =  0.00602767 +/- 6.8113e-04  := 'ss_Sn_200K+ss_Rh_200K'

 = Path 'pfkypic3d3' = Sn K Edge
    feffdat file = ./feffinp/SnK-Pd/feff0001.dat, from feff run 'SnK-Pd'
    geometry  atom      x        y        z      ipot
              Sn       0.0000,  0.0000,  0.0000  0 (absorber)
              Pd       0.0000,  2.0160,  2.0160  2
     reff   =  2.85100000
     degen  =  1.00000000
     n*s02  =  0.21075290  := 'amp_Sn*n_SnPd/x_Sn'
     e0     =  12.1239630 +/- 1.10376207  := 'enot_Sn'
     r      =  2.82515066 +/- 0.00627316  := 'reff + r_Sn_200K+r_Pd_200K-reff'
     deltar = -0.02584934 +/- 0.00627316  := 'r_Sn_200K+r_Pd_200K-reff'
     sigma2 =  0.00605999 +/- 6.6802e-04  := 'ss_Sn_200K+ss_Pd_200K'

 = Path 'plowh6agvl' = Sn K Edge
    feffdat file = ./feffinp/SnK-Ir/feff0001.dat, from feff run 'SnK-Ir'
    geometry  atom      x        y        z      ipot
              Sn       0.0000,  0.0000,  0.0000  0 (absorber)
              Ir       0.0000,  2.0039,  2.0039  2
     reff   =  2.83400000
     degen  =  1.00000000
     n*s02  =  4.2553e-04  := 'amp_Sn*n_SnIr/x_Sn'
     e0     =  12.1239630 +/- 1.10376207  := 'enot_Sn'
     r      =  2.77837414 +/- 0.00766983  := 'reff + r_Sn_200K+r_Ir_200K-reff'
     deltar = -0.05562586 +/- 0.00766983  := 'r_Sn_200K+r_Ir_200K-reff'
     sigma2 =  0.00752167 +/- 6.8625e-04  := 'ss_Sn_200K+ss_Ir_200K'

 = Path 'pjhbaxdbjz' = Sn K Edge
    feffdat file = ./feffinp/SnK-Pt/feff0001.dat, from feff run 'SnK-Pt'
    geometry  atom      x        y        z      ipot
              Sn       0.0000,  0.0000,  0.0000  0 (absorber)
              Pt       0.0000,  2.0237,  2.0237  2
     reff   =  2.86200000
     degen  =  1.00000000
     n*s02  =  1.73558936  := 'amp_Sn*n_SnPt/x_Sn'
     e0     =  12.1239630 +/- 1.10376207  := 'enot_Sn'
     r      =  2.81936551 +/- 0.00452391  := 'reff + r_Sn_200K+r_Pt_200K-reff'
     deltar = -0.04263449 +/- 0.00452391  := 'r_Sn_200K+r_Pt_200K-reff'
     sigma2 =  0.00532855 +/- 7.1620e-04  := 'ss_Sn_200K+ss_Pt_200K'

 = Path 'pcvgcrlxfu' = Sn K Edge
    feffdat file = ./feffinp/SnK-Sn/feff0001.dat, from feff run 'SnK-Sn'
    geometry  atom      x        y        z      ipot
              Sn       0.0000,  0.0000,  0.0000  0 (absorber)
              Sn       0.0000,  2.0874,  2.0874  2
     reff   =  2.95200000
     degen  =  1.00000000
     n*s02  =  1.09276430 +/- 0.29375585  := 'amp_Sn*n_SnSn/x_Sn'
     e0     =  12.1239630 +/- 1.10376207  := 'enot_Sn'
     r      =  2.87733242 +/- 0.01039431  := 'reff + r_Sn_200K+r_Sn_200K-reff'
     deltar = -0.07466758 +/- 0.01039431  := 'r_Sn_200K+r_Sn_200K-reff'
     sigma2 =  0.00665408 +/- 0.00133195  := 'ss_Sn_200K+ss_Sn_200K'

 dataset 41:
 = Path 'p23pi767nm' = Sn K Edge
    feffdat file = ./feffinp/SnK-Ru/feff0001.dat, from feff run 'SnK-Ru'
    geometry  atom      x        y        z      ipot
              Sn       0.0000,  0.0000,  0.0000  0 (absorber)
              Ru       0.0000,  1.9905,  1.9905  2
     reff   =  2.81500000
     degen  =  1.00000000
     n*s02  =  1.24482337  := 'amp_Sn*n_SnRu/x_Sn'
     e0     =  12.1239630 +/- 1.10376207  := 'enot_Sn'
     r      =  2.76512795 +/- 0.01019390  := 'reff + r_Sn_300K+r_Ru_300K-reff'
     deltar = -0.04987205 +/- 0.01019390  := 'r_Sn_300K+r_Ru_300K-reff'
     sigma2 =  0.00826522 +/- 0.00101785  := 'ss_Sn_300K+ss_Ru_300K'

 = Path 'prk5jrtmxk' = Sn K Edge
    feffdat file = ./feffinp/SnK-Rh/feff0001.dat, from feff run 'SnK-Rh'
    geometry  atom      x        y        z      ipot
              Sn       0.0000,  0.0000,  0.0000  0 (absorber)
              Rh      -1.9947,  0.0000,  1.9947  2
     reff   =  2.82100000
     degen  =  1.00000000
     n*s02  =  1.95025604  := 'amp_Sn*n_SnRh/x_Sn'
     e0     =  12.1239630 +/- 1.10376207  := 'enot_Sn'
     r      =  2.79581321 +/- 0.00870460  := 'reff + r_Sn_300K+r_Rh_300K-reff'
     deltar = -0.02518679 +/- 0.00870460  := 'r_Sn_300K+r_Rh_300K-reff'
     sigma2 =  0.00871578 +/- 9.9990e-04  := 'ss_Sn_300K+ss_Rh_300K'

 = Path 'pfkypic3d3' = Sn K Edge
    feffdat file = ./feffinp/SnK-Pd/feff0001.dat, from feff run 'SnK-Pd'
    geometry  atom      x        y        z      ipot
              Sn       0.0000,  0.0000,  0.0000  0 (absorber)
              Pd       0.0000,  2.0160,  2.0160  2
     reff   =  2.85100000
     degen  =  1.00000000
     n*s02  =  0.21075290  := 'amp_Sn*n_SnPd/x_Sn'
     e0     =  12.1239630 +/- 1.10376207  := 'enot_Sn'
     r      =  2.81906959 +/- 0.00893778  := 'reff + r_Sn_300K+r_Pd_300K-reff'
     deltar = -0.03193041 +/- 0.00893778  := 'r_Sn_300K+r_Pd_300K-reff'
     sigma2 =  0.00856142 +/- 9.2742e-04  := 'ss_Sn_300K+ss_Pd_300K'

 = Path 'plowh6agvl' = Sn K Edge
    feffdat file = ./feffinp/SnK-Ir/feff0001.dat, from feff run 'SnK-Ir'
    geometry  atom      x        y        z      ipot
              Sn       0.0000,  0.0000,  0.0000  0 (absorber)
              Ir       0.0000,  2.0039,  2.0039  2
     reff   =  2.83400000
     degen  =  1.00000000
     n*s02  =  4.2553e-04  := 'amp_Sn*n_SnIr/x_Sn'
     e0     =  12.1239630 +/- 1.10376207  := 'enot_Sn'
     r      =  2.77285148 +/- 0.00995642  := 'reff + r_Sn_300K+r_Ir_300K-reff'
     deltar = -0.06114852 +/- 0.00995642  := 'r_Sn_300K+r_Ir_300K-reff'
     sigma2 =  0.00963046 +/- 9.3752e-04  := 'ss_Sn_300K+ss_Ir_300K'

 = Path 'pjhbaxdbjz' = Sn K Edge
    feffdat file = ./feffinp/SnK-Pt/feff0001.dat, from feff run 'SnK-Pt'
    geometry  atom      x        y        z      ipot
              Sn       0.0000,  0.0000,  0.0000  0 (absorber)
              Pt       0.0000,  2.0237,  2.0237  2
     reff   =  2.86200000
     degen  =  1.00000000
     n*s02  =  1.73558936  := 'amp_Sn*n_SnPt/x_Sn'
     e0     =  12.1239630 +/- 1.10376207  := 'enot_Sn'
     r      =  2.81583360 +/- 0.00752105  := 'reff + r_Sn_300K+r_Pt_300K-reff'
     deltar = -0.04616640 +/- 0.00752105  := 'r_Sn_300K+r_Pt_300K-reff'
     sigma2 =  0.00752604 +/- 9.5675e-04  := 'ss_Sn_300K+ss_Pt_300K'

 = Path 'pcvgcrlxfu' = Sn K Edge
    feffdat file = ./feffinp/SnK-Sn/feff0001.dat, from feff run 'SnK-Sn'
    geometry  atom      x        y        z      ipot
              Sn       0.0000,  0.0000,  0.0000  0 (absorber)
              Sn       0.0000,  2.0874,  2.0874  2
     reff   =  2.95200000
     degen  =  1.00000000
     n*s02  =  1.09276430 +/- 0.29375585  := 'amp_Sn*n_SnSn/x_Sn'
     e0     =  12.1239630 +/- 1.10376207  := 'enot_Sn'
     r      =  2.87081871 +/- 0.01627907  := 'reff + r_Sn_300K+r_Sn_300K-reff'
     deltar = -0.08118129 +/- 0.01627907  := 'r_Sn_300K+r_Sn_300K-reff'
     sigma2 =  0.01012690 +/- 0.00183549  := 'ss_Sn_300K+ss_Sn_300K'

 dataset 42:
 = Path 'p23pi767nm' = Sn K Edge
    feffdat file = ./feffinp/SnK-Ru/feff0001.dat, from feff run 'SnK-Ru'
    geometry  atom      x        y        z      ipot
              Sn       0.0000,  0.0000,  0.0000  0 (absorber)
              Ru       0.0000,  1.9905,  1.9905  2
     reff   =  2.81500000
     degen  =  1.00000000
     n*s02  =  1.24482337  := 'amp_Sn*n_SnRu/x_Sn'
     e0     =  12.1239630 +/- 1.10376207  := 'enot_Sn'
     r      =  2.77360542 +/- 0.01356468  := 'reff + r_Sn_100C+r_Ru_100C-reff'
     deltar = -0.04139458 +/- 0.01356468  := 'r_Sn_100C+r_Ru_100C-reff'
     sigma2 =  0.01136085 +/- 0.00150370  := 'ss_Sn_100C+ss_Ru_100C'

 = Path 'prk5jrtmxk' = Sn K Edge
    feffdat file = ./feffinp/SnK-Rh/feff0001.dat, from feff run 'SnK-Rh'
    geometry  atom      x        y        z      ipot
              Sn       0.0000,  0.0000,  0.0000  0 (absorber)
              Rh      -1.9947,  0.0000,  1.9947  2
     reff   =  2.82100000
     degen  =  1.00000000
     n*s02  =  1.95025604  := 'amp_Sn*n_SnRh/x_Sn'
     e0     =  12.1239630 +/- 1.10376207  := 'enot_Sn'
     r      =  2.80029510 +/- 0.01209967  := 'reff + r_Sn_100C+r_Rh_100C-reff'
     deltar = -0.02070490 +/- 0.01209967  := 'r_Sn_100C+r_Rh_100C-reff'
     sigma2 =  0.01176432 +/- 0.00145584  := 'ss_Sn_100C+ss_Rh_100C'

 = Path 'pfkypic3d3' = Sn K Edge
    feffdat file = ./feffinp/SnK-Pd/feff0001.dat, from feff run 'SnK-Pd'
    geometry  atom      x        y        z      ipot
              Sn       0.0000,  0.0000,  0.0000  0 (absorber)
              Pd       0.0000,  2.0160,  2.0160  2
     reff   =  2.85100000
     degen  =  1.00000000
     n*s02  =  0.21075290  := 'amp_Sn*n_SnPd/x_Sn'
     e0     =  12.1239630 +/- 1.10376207  := 'enot_Sn'
     r      =  2.82310186 +/- 0.01210797  := 'reff + r_Sn_100C+r_Pd_100C-reff'
     deltar = -0.02789814 +/- 0.01210797  := 'r_Sn_100C+r_Pd_100C-reff'
     sigma2 =  0.01198871 +/- 0.00134603  := 'ss_Sn_100C+ss_Pd_100C'

 = Path 'plowh6agvl' = Sn K Edge
    feffdat file = ./feffinp/SnK-Ir/feff0001.dat, from feff run 'SnK-Ir'
    geometry  atom      x        y        z      ipot
              Sn       0.0000,  0.0000,  0.0000  0 (absorber)
              Ir       0.0000,  2.0039,  2.0039  2
     reff   =  2.83400000
     degen  =  1.00000000
     n*s02  =  4.2553e-04  := 'amp_Sn*n_SnIr/x_Sn'
     e0     =  12.1239630 +/- 1.10376207  := 'enot_Sn'
     r      =  2.77821197 +/- 0.01252194  := 'reff + r_Sn_100C+r_Ir_100C-reff'
     deltar = -0.05578803 +/- 0.01252194  := 'r_Sn_100C+r_Ir_100C-reff'
     sigma2 =  0.01240738 +/- 0.00134878  := 'ss_Sn_100C+ss_Ir_100C'

 = Path 'pjhbaxdbjz' = Sn K Edge
    feffdat file = ./feffinp/SnK-Pt/feff0001.dat, from feff run 'SnK-Pt'
    geometry  atom      x        y        z      ipot
              Sn       0.0000,  0.0000,  0.0000  0 (absorber)
              Pt       0.0000,  2.0237,  2.0237  2
     reff   =  2.86200000
     degen  =  1.00000000
     n*s02  =  1.73558936  := 'amp_Sn*n_SnPt/x_Sn'
     e0     =  12.1239630 +/- 1.10376207  := 'enot_Sn'
     r      =  2.81897899 +/- 0.01067291  := 'reff + r_Sn_100C+r_Pt_100C-reff'
     deltar = -0.04302101 +/- 0.01067291  := 'r_Sn_100C+r_Pt_100C-reff'
     sigma2 =  0.01035334 +/- 0.00132499  := 'ss_Sn_100C+ss_Pt_100C'

 = Path 'pcvgcrlxfu' = Sn K Edge
    feffdat file = ./feffinp/SnK-Sn/feff0001.dat, from feff run 'SnK-Sn'
    geometry  atom      x        y        z      ipot
              Sn       0.0000,  0.0000,  0.0000  0 (absorber)
              Sn       0.0000,  2.0874,  2.0874  2
     reff   =  2.95200000
     degen  =  1.00000000
     n*s02  =  1.09276430 +/- 0.29375585  := 'amp_Sn*n_SnSn/x_Sn'
     e0     =  12.1239630 +/- 1.10376207  := 'enot_Sn'
     r      =  2.88293866 +/- 0.02271603  := 'reff + r_Sn_100C+r_Sn_100C-reff'
     deltar = -0.06906134 +/- 0.02271603  := 'r_Sn_100C+r_Sn_100C-reff'
     sigma2 =  0.01427959 +/- 0.00265215  := 'ss_Sn_100C+ss_Sn_100C'

=======================================================
